Repository: CheeseCube312/Filter-Plotter-Data

File: filters_data/Schott/Schott_BG25.tsv
Wavelength	Transmittance	hex_color	Manufacturer	Name	Filter Number
200	0.00	#640079	Schott	BG25	BG25
210	0.00				
220	0.00				
230	0.00				
240	0.00				
250	0.00				
260	0.00				
270	0.00				
280	0.00				
290	0.01				
300	1.40				
310	14.39				
320	40.80				
330	65.50				
340	80.50				
350	88.70				
360	92.80				
370	94.80				
380	96.00				
390	96.50				
400	95.90				
410	94.40				
420	92.60				
430	89.70				
440	86.10				
450	80.90				
460	74.00				
470	62.00				
480	45.70				
490	29.10				
500	18.30				
510	9.70				
520	4.50				
530	1.70				
540	1.00				
550	1.50				
560	2.50				
570	1.80				
580	0.52				
590	0.10				
600	0.09				
610	0.12				
620	0.12				
630	0.09				
640	0.06				
650	0.08				
660	0.20				
670	0.80				
680	3.80				
690	11.80				
700	21.90				
710	28.60				
720	31.40				
730	32.05				
740	31.90				
750	31.50				
760	31.09				
770	30.79				
780	30.57				
790	30.43				
800	30.37				
810	30.43				
820	30.60				
830	30.89				
840	31.22				
850	31.57				
860	32.00				
870	32.50				
880	33.20				
890	33.68				
900	34.38				
910	35.17				
920	35.98				
930	36.83				
940	37.64				
950	38.50				
960	39.32				
970	40.17				
980	41.06				
990	41.92				
1000	42.70				
1010	43.38				
1020	43.98				
1030	44.42				
1040	44.75				
1050	45.01				
1060	45.13				
1070	44.98				
1080	44.65				
1090	44.16				
1100	43.50				
1110	42.63				
1120	41.60				
1130	40.69				
1140	39.15				
1150	37.59				
1160	35.98				
1170	34.52				
1180	32.80				
1190	31.08				
1200	29.43				
1250	23.18				
1300	22.00				
1350	24.96				
1400	27.51				
1450	24.62				
1500	23.00				
1550	24.20				
1600	27.68				
1650	29.80				
1700	29.63				
1750	29.46				
1800	31.33				
1850	36.93				
1900	44.00				
1950	51.45				
2000	58.00				
2050	63.25				
2100	67.00				
2150	71.24				
2200	74.21				
2250	77.43				
2300	80.00				
2350	82.00				
2400	83.00				
2450	83.63				
2500	84.00				
2550	83.63				
2600	83.21				
2650	82.78				
2700	81.00				
2750	72.51				
2800	66.00				
2850	64.78				
2900	64.70				
2950	64.36				
3000	63.00				
3050	60.79				
3100	59.00				
3150	56.21				
3200	53.00				
3250	50.86				
3300	48.40				
3350	46.36				
3400	44.49				
3450	43.30				
3500	42.28				
3550	42.00				
3600	42.00				
3650	42.28				
3700	42.62				
3750	43.22				
3800	44.24				
3850	45.17				
3900	46.36				
3950	47.21				
4000	47.72				
4050	47.00				
4100	45.00				
4150	43.05				
4200	40.00				
4250	37.61				
4300	34.00				
4350	30.06				
4400	25.00				
4450	20.46				
4500	15.00				
4550	11.46				
4600	7.83				
4650	5.51				
4700	4.00				
4750	3.30				
4800	3.00				
4850	2.92				
4900	2.58				
4950	1.97				
5000	1.13				
5050	0.52				
5100	0.22				
5150	0.09

File: filters_data/Schott/Schott_BG3.tsv
Wavelength	Transmittance	hex_color	Manufacturer	Name	Filter Number
200	0.00	#4C0000	Schott	BG3	BG3
210	0.00				
220	0.00				
230	0.07				
240	1.92				
250	16.90				
260	46.98				
270	69.03				
280	81.88				
290	89.72				
300	94.57				
310	97.00				
320	97.98				
330	98.59				
340	98.57				
350	98.56				
360	98.65				
370	98.29				
380	97.94				
390	97.50				
400	95.27				
410	91.69				
420	87.58				
430	81.92				
440	75.20				
450	66.72				
460	56.17				
470	40.22				
480	22.58				
490	9.49				
500	4.01				
510	1.20				
520	0.30				
530	0.05				
540	0.02				
550	0.05				
560	0.14				
570	0.08				
580	0.01				
590	0.00				
600	0.00				
610	0.00				
620	0.00				
630	0.00				
640	0.00				
650	0.00				
660	0.00				
670	0.05				
680	0.96				
690	9.57				
700	35.90				
710	65.50				
720	84.60				
730	93.80				
740	97.60				
750	98.56				
760	98.81				
770	98.94				
780	98.99				
790	99.01				
800	99.02				
810	99.01				
820	99.00				
830	98.97				
840	98.95				
850	98.92				
860	98.89				
870	98.86				
880	98.83				
890	98.80				
900	98.77				
910	98.72				
920	98.60				
930	98.42				
940	98.10				
950	97.64				
960	97.12				
970	96.51				
980	95.74				
990	94.84				
1000	93.69				
1010	92.30				
1020	90.99				
1030	89.09				
1040	86.80				
1050	84.28				
1060	81.33				
1070	78.00				
1080	74.63				
1090	70.60				
1100	66.65				
1110	61.52				
1120	56.80				
1130	52.47				
1140	48.00				
1150	43.19				
1160	38.84				
1170	34.32				
1180	30.81				
1190	27.27				
1200	24.12				
1250	14.62				
1300	12.00				
1350	14.06				
1400	15.00				
1450	11.79				
1500	10.00				
1550	10.00				
1600	12.36				
1650	14.06				
1700	14.00				
1750	13.30				
1800	14.43				
1850	18.49				
1900	25.00				
1950	32.83				
2000	40.00				
2050	46.23				
2100	52.00				
2150	56.70				
2200	62.00				
2250	65.66				
2300	70.09				
2350	73.49				
2400	75.38				
2450	76.42				
2500	76.51				
2550	76.13				
2600	75.57				
2650	74.34				
2700	72.36				
2750	64.43				
2800	58.68				
2850	57.64				
2900	57.17				
2950	56.98				
3000	56.23				
3050	54.81				
3100	52.64				
3150	50.66				
3200	48.40				
3250	46.32				
3300	44.43				
3350	42.74				
3400	41.00				
3450	39.81				
3500	39.15				
3550	38.96				
3600	39.15				
3650	39.81				
3700	40.38				
3750	41.32				
3800	42.26				
3850	43.30				
3900	44.62				
3950	45.57				
4000	46.00				
4050	45.57				
4100	44.00				
4150	41.70				
4200	39.15				
4250	36.70				
4300	33.68				
4350	29.25				
4400	25.00				
4450	20.00				
4500	16.00				
4550	11.32				
4600	7.78				
4650	5.61				
4700	4.16				
4750	3.48				
4800	3.17				
4850	3.08				
4900	2.73				
4950	2.00				
5000	1.10				
5050	0.51				
5100	0.20				
5150	0.09

File: filters_data/Schott/Schott_BG36.tsv
Wavelength	Transmittance	hex_color	Manufacturer	Name	Filter Number
200	0.00	#4C0000	Schott	BG36	BG36
210	0.00				
220	0.00				
230	0.00				
240	0.00				
250	0.01				
260	1.73				
270	4.22				
280	5.80				
290	6.80				
300	8.43				
310	14.46				
320	22.23				
330	17.81				
340	36.01				
350	2.98				
360	6.10				
370	80.80				
380	85.58				
390	90.77				
400	92.86				
410	94.96				
420	91.07				
430	50.33				
440	27.22				
450	29.57				
460	35.60				
470	25.74				
480	35.13				
490	70.56				
500	60.84				
510	16.85				
520	16.25				
530	13.86				
540	70.84				
550	90.47				
560	83.67				
570	1.87				
580	0.00				
590	0.18				
600	24.13				
610	85.12				
620	90.37				
630	88.99				
640	96.49				
650	99.62				
660	98.44				
670	81.58				
680	57.92				
690	77.12				
700	92.89				
710	95.29				
720	85.02				
730	15.33				
740	0.26				
750	0.53				
760	14.60				
770	57.82				
780	45.86				
790	4.19				
800	0.09				
810	1.21				
820	21.11				
830	58.42				
840	83.98				
850	80.90				
860	33.30				
870	24.81				
880	16.25				
890	42.56				
900	63.94				
910	80.23				
920	91.02				
930	97.18				
940	98.70				
950	98.57				
960	97.92				
970	96.92				
980	95.82				
990	94.99				
1000	94.45				
1010	94.29				
1020	94.84				
1030	96.14				
1040	97.31				
1050	98.01				
1060	98.43				
1070	98.65				
1080	98.87				
1090	99.18				
1100	99.47				
1110	99.56				
1120	99.65				
1130	99.73				
1140	99.79				
1150	99.81				
1160	99.79				
1170	99.74				
1180	99.66				
1190	99.56				
1200	99.46				
1250	99.50				
1300	98.90				
1350	86.89				
1400	51.30				
1450	41.12				
1500	19.30				
1550	23.65				
1600	47.54				
1650	68.89				
1700	82.40				
1750	87.30				
1800	79.51				
1850	59.49				
1900	44.33				
1950	47.09				
2000	57.41				
2050	66.00				
2100	72.30				
2150	76.80				
2200	78.40				
2250	73.70				
2300	55.70				
2350	36.41				
2400	29.40				
2450	29.14				
2500	32.50				
2550	36.16				
2600	53.20				
2650	61.10				
2700	67.40				
2750	61.70				
2800	48.56				
2850	43.60				
2900	44.55				
2950	45.70				
3000	46.95				
3050	47.48				
3100	47.67				
3150	47.20				
3200	45.47				
3250	39.80				
3300	31.37				
3350	21.54				
3400	11.86				
3450	4.86				
3500	1.95				
3550	0.63				
3600	0.27				
3650	0.10				
3700	0.06				
3750	0.04				
3800	0.05				
3850	0.07				
3900	0.09				
3950	0.11				
4000	0.09				
4050	0.06				
4100	0.04				
4150	0.02				
4200	0.01				
4250	0.00				
4300	0.00				
4350	0.00				
4400	0.00				
4450	0.00				
4500	0.00				
4550	0.00				
4600	0.00				
4650	0.00				
4700	0.00				
4750	0.00				
4800	0.00				
4850	0.00				
4900	0.00				
4950	0.00				
5000	0.00				
5050	0.00				
5100	0.00				
5150	0.00

File: filters_data/Schott/Schott_BG38.tsv
Wavelength	Transmittance	hex_color	Manufacturer	Name	Filter Number
200	0.00	#00FF7F	Schott	BG38	BG38
210	0.00				
220	0.00				
230	0.00				
240	0.00				
250	0.00				
260	0.00				
270	0.00				
280	0.00				
290	0.00				
300	0.06				
310	11.40				
320	48.70				
330	71.80				
340	82.90				
350	88.13				
360	90.77				
370	92.39				
380	93.59				
390	94.60				
400	95.30				
410	95.87				
420	96.34				
430	96.80				
440	97.17				
450	97.48				
460	97.72				
470	97.96				
480	98.16				
490	98.30				
500	98.36				
510	98.29				
520	98.13				
530	97.77				
540	97.00				
550	95.90				
560	94.30				
570	92.10				
580	89.10				
590	85.40				
600	81.10				
610	76.00				
620	70.40				
630	64.40				
640	58.10				
650	51.80				
660	45.60				
670	39.70				
680	34.10				
690	28.90				
700	24.30				
710	20.30				
720	16.80				
730	13.90				
740	11.50				
750	9.50				
760	7.80				
770	6.60				
780	5.50				
790	4.70				
800	4.00				
810	3.49				
820	3.08				
830	2.76				
840	2.54				
850	2.34				
860	2.18				
870	2.08				
880	2.03				
890	2.00				
900	1.99				
910	2.00				
920	2.02				
930	2.10				
940	2.23				
950	2.37				
960	2.50				
970	2.65				
980	2.80				
990	3.00				
1000	3.20				
1010	3.43				
1020	3.71				
1030	4.01				
1040	4.30				
1050	4.61				
1060	4.93				
1070	5.30				
1080	5.70				
1090	6.12				
1100	6.59				
1110	7.11				
1120	7.52				
1130	8.05				
1140	8.63				
1150	9.32				
1160	9.87				
1170	10.44				
1180	11.13				
1190	11.98				
1200	12.58				
1250	17.15				
1300	22.81				
1350	29.31				
1400	36.00				
1450	43.35				
1500	51.00				
1550	57.68				
1600	64.00				
1650	70.00				
1700	74.36				
1750	77.84				
1800	80.00				
1850	82.46				
1900	84.00				
1950	84.91				
2000	85.48				
2050	85.48				
2100	85.29				
2150	84.82				
2200	82.08				
2250	79.73				
2300	78.97				
2350	79.07				
2400	78.97				
2450	77.56				
2500	73.00				
2550	65.69				
2600	61.00				
2650	57.86				
2700	52.00				
2750	38.54				
2800	8.00				
2850	1.38				
2900	0.50				
2950	0.25				
3000	0.15				
3050	0.09				
3100	0.06				
3150	0.04				
3200	0.03				
3250	0.02				
3300	0.01				
3350	0.01				
3400	0.01				
3450	0.01				
3500	0.01				
3550	0.01				
3600	0.01				
3650	0.02				
3700	0.02				
3750	0.02				
3800	0.02				
3850	0.02				
3900	0.02				
3950	0.01				
4000	0.01				
4050	0.01				
4100	0.00				
4150	0.00				
4200	0.00				
4250	0.00				
4300	0.00				
4350	0.01				
4400	0.01				
4450	0.01				
4500	0.01				
4550	0.01				
4600	0.01				
4650	0.01				
4700	0.01				
4750	0.01				
4800	0.01				
4850	0.01				
4900	0.01				
4950	0.01				
5000	0.02				
5050	0.02				
5100	0.01				
5150	0.01

File: filters_data/Schott/Schott_BG39.tsv
Wavelength	Transmittance	hex_color	Manufacturer	Name	Filter Number
200	0.00	#00FF00	Schott	BG39	BG39
210	0.00				
220	0.00				
230	0.00				
240	0.00				
250	0.00				
260	0.00				
270	0.00				
280	0.00				
290	0.00				
300	0.00				
310	0.02				
320	4.32				
330	25.47				
340	49.05				
350	64.42				
360	72.97				
370	78.11				
380	81.63				
390	84.36				
400	86.58				
410	88.49				
420	90.11				
430	91.62				
440	92.83				
450	93.84				
460	94.75				
470	95.56				
480	96.26				
490	96.66				
500	97.01				
510	97.02				
520	96.67				
530	95.66				
540	94.04				
550	91.32				
560	87.28				
570	81.84				
580	74.88				
590	66.53				
600	57.18				
610	47.24				
620	37.43				
630	28.34				
640	20.37				
650	13.92				
660	8.98				
670	5.54				
680	3.26				
690	1.82				
700	0.95				
710	0.48				
720	0.24				
730	0.12				
740	0.06				
750	0.03				
760	0.02				
770	0.01				
780	0.00				
790	0.00				
800	0.00				
810	0.00				
820	0.00				
830	0.00				
840	0.00				
850	0.00				
860	0.00				
870	0.00				
880	0.00				
890	0.00				
900	0.00				
910	0.00				
920	0.00				
930	0.00				
940	0.00				
950	0.00				
960	0.00				
970	0.00				
980	0.00				
990	0.00				
1000	0.00				
1010	0.00				
1020	0.00				
1030	0.01				
1040	0.01				
1050	0.01				
1060	0.01				
1070	0.02				
1080	0.02				
1090	0.03				
1100	0.03				
1110	0.04				
1120	0.05				
1130	0.06				
1140	0.08				
1150	0.10				
1160	0.12				
1170	0.15				
1180	0.19				
1190	0.23				
1200	0.28				
1250	0.73				
1300	1.71				
1350	3.60				
1400	6.78				
1450	11.47				
1500	17.65				
1550	25.13				
1600	33.32				
1650	41.55				
1700	49.49				
1750	56.33				
1800	62.29				
1850	67.39				
1900	71.58				
1950	74.92				
2000	77.54				
2050	79.63				
2100	81.45				
2150	82.68				
2200	82.23				
2250	81.94				
2300	81.95				
2350	82.10				
2400	82.14				
2450	81.58				
2500	80.15				
2550	77.79				
2600	75.42				
2650	73.35				
2700	70.36				
2750	63.43				
2800	37.06				
2850	15.69				
2900	7.91				
2950	4.54				
3000	2.67				
3050	1.54				
3100	0.86				
3150	0.48				
3200	0.27				
3250	0.16				
3300	0.11				
3350	0.08				
3400	0.06				
3450	0.06				
3500	0.06				
3550	0.07				
3600	0.09				
3650	0.12				
3700	0.18				
3750	0.26				
3800	0.32				
3850	0.32				
3900	0.29				
3950	0.22				
4000	0.12				
4050	0.06				
4100	0.03				
4150	0.01				
4200	0.01				
4250	0.01				
4300	0.01				
4350	0.02				
4400	0.03				
4450	0.04				
4500	0.05				
4550	0.07				
4600	0.09				
4650	0.13				
4700	0.18				
4750	0.24				
4800	0.27				
4850	0.29				
4900	0.29				
4950	0.30				
5000	0.32				
5050	0.36				
5100	0.40				
5150	0.39

File: filters_data/Schott/Schott_BG40.tsv
Wavelength	Transmittance	hex_color	Manufacturer	Name	Filter Number
200	0.00	#00FF7F	Schott	BG40	BG40
210	0.00				
220	0.00				
230	0.00				
240	0.00				
250	0.00				
260	0.00				
270	0.00				
280	0.00				
290	0.00				
300	0.00				
310	2.60				
320	35.60				
330	68.60				
340	83.20				
350	89.40				
360	92.30				
370	93.80				
380	94.70				
390	95.40				
400	95.90				
410	96.38				
420	96.71				
430	96.98				
440	97.23				
450	97.48				
460	97.71				
470	97.92				
480	98.09				
490	98.19				
500	98.21				
510	98.12				
520	97.90				
530	97.45				
540	96.70				
550	95.56				
560	93.90				
570	91.50				
580	88.20				
590	84.00				
600	78.80				
610	72.60				
620	65.70				
630	58.10				
640	50.30				
650	42.40				
660	34.90				
670	27.90				
680	21.70				
690	16.50				
700	12.30				
710	8.90				
720	6.40				
730	4.57				
740	3.20				
750	2.27				
760	1.58				
770	1.14				
780	0.83				
790	0.57				
800	0.43				
810	0.34				
820	0.28				
830	0.23				
840	0.21				
850	0.19				
860	0.17				
870	0.16				
880	0.16				
890	0.17				
900	0.18				
910	0.18				
920	0.20				
930	0.21				
940	0.24				
950	0.26				
960	0.29				
970	0.32				
980	0.36				
990	0.41				
1000	0.45				
1010	0.51				
1020	0.57				
1030	0.64				
1040	0.71				
1050	0.82				
1060	0.94				
1070	1.07				
1080	1.22				
1090	1.38				
1100	1.53				
1110	1.71				
1120	1.90				
1130	2.12				
1140	2.35				
1150	2.67				
1160	3.05				
1170	3.35				
1180	3.75				
1190	4.11				
1200	4.59				
1250	7.45				
1300	12.00				
1350	17.62				
1400	24.00				
1450	31.85				
1500	40.00				
1550	48.25				
1600	56.00				
1650	62.58				
1700	68.00				
1750	71.81				
1800	75.00				
1850	77.37				
1900	79.45				
1950	80.48				
2000	81.24				
2050	81.24				
2100	81.00				
2150	80.76				
2200	79.45				
2250	77.09				
2300	76.00				
2350	74.73				
2400	74.00				
2450	72.66				
2500	70.30				
2550	64.08				
2600	60.79				
2650	58.05				
2700	54.00				
2750	43.63				
2800	17.00				
2850	4.15				
2900	1.51				
2950	0.58				
3000	0.22				
3050	0.08				
3100	0.03				
3150	0.01				
3200	0.00				
3250	0.00				
3300	0.00				
3350	0.00				
3400	0.00				
3450	0.00				
3500	0.00				
3550	0.00				
3600	0.00				
3650	0.00				
3700	0.00				
3750	0.00				
3800	0.00				
3850	0.01				
3900	0.01				
3950	0.00				
4000	0.00				
4050	0.00				
4100	0.00				
4150	0.00				
4200	0.00				
4250	0.00				
4300	0.00				
4350	0.00				
4400	0.00				
4450	0.00				
4500	0.00				
4550	0.00				
4600	0.00				
4650	0.01				
4700	0.01				
4750	0.02				
4800	0.02				
4850	0.02				
4900	0.02				
4950	0.03				
5000	0.03				
5050	0.04				
5100	0.04				
5150	0.04

File: filters_data/Schott/Schott_BG42.tsv
Wavelength	Transmittance	hex_color	Manufacturer	Name	Filter Number
200	0.00	#00FF00	Schott	BG42	BG42
210	0.00				
220	0.00				
230	0.00				
240	0.00				
250	0.00				
260	0.00				
270	0.00				
280	0.00				
290	0.00				
300	0.00				
310	0.11				
320	4.42				
330	19.31				
340	35.37				
350	47.17				
360	55.08				
370	60.85				
380	65.49				
390	69.54				
400	73.09				
410	76.26				
420	79.09				
430	81.64				
440	83.85				
450	85.90				
460	87.69				
470	89.23				
480	90.53				
490	91.58				
500	92.34				
510	92.79				
520	92.67				
530	91.88				
540	90.03				
550	87.16				
560	82.76				
570	76.87				
580	69.53				
590	61.01				
600	51.78				
610	42.87				
620	33.98				
630	25.98				
640	19.09				
650	13.66				
660	9.40				
670	6.21				
680	4.03				
690	2.52				
700	1.52				
710	0.84				
720	0.49				
730	0.28				
740	0.15				
750	0.09				
760	0.05				
770	0.03				
780	0.02				
790	0.01				
800	0.01				
810	0.01				
820	0.00				
830	0.00				
840	0.00				
850	0.00				
860	0.00				
870	0.00				
880	0.00				
890	0.00				
900	0.00				
910	0.00				
920	0.00				
930	0.00				
940	0.00				
950	0.00				
960	0.00				
970	0.00				
980	0.00				
990	0.01				
1000	0.01				
1010	0.01				
1020	0.01				
1030	0.01				
1040	0.01				
1050	0.02				
1060	0.02				
1070	0.03				
1080	0.03				
1090	0.04				
1100	0.05				
1110	0.06				
1120	0.07				
1130	0.09				
1140	0.11				
1150	0.13				
1160	0.16				
1170	0.19				
1180	0.23				
1190	0.26				
1200	0.32				
1250	0.74				
1300	1.53				
1350	3.17				
1400	5.81				
1450	9.39				
1500	14.40				
1550	20.69				
1600	27.81				
1650	34.96				
1700	42.87				
1750	49.58				
1800	56.52				
1850	62.14				
1900	67.17				
1950	71.73				
2000	75.83				
2050	78.73				
2100	81.36				
2150	83.62				
2200	85.07				
2250	86.24				
2300	86.65				
2350	86.78				
2400	86.60				
2450	85.88				
2500	83.62				
2550	79.46				
2600	77.05				
2650	75.12				
2700	72.28				
2750	59.38				
2800	22.70				
2850	8.63				
2900	4.70				
2950	3.50				
3000	2.76				
3050	2.26				
3100	1.90				
3150	1.60				
3200	1.36				
3250	1.20				
3300	1.10				
3350	1.03				
3400	1.02				
3450	1.05				
3500	1.14				
3550	1.28				
3600	1.44				
3650	1.64				
3700	1.77				
3750	1.73				
3800	1.54				
3850	1.30				
3900	1.02				
3950	0.68				
4000	0.44				
4050	0.30				
4100	0.21				
4150	0.15				
4200	0.12				
4250	0.11				
4300	0.12				
4350	0.17				
4400	0.21				
4450	0.24				
4500	0.26				
4550	0.27				
4600	0.27				
4650	0.26				
4700	0.25				
4750	0.23				
4800	0.19				
4850	0.16				
4900	0.15				
4950	0.15				
5000	0.16				
5050	0.18				
5100	0.17				
5150	0.12

File: filters_data/Schott/Schott_BG47.tsv
Wavelength	Transmittance	hex_color	Manufacturer	Name	Filter Number
200	0.00	#24FF00	Schott	BG47	BG47
210	0.00				
220	0.00				
230	0.00				
240	0.00				
250	0.00				
260	0.00				
270	0.00				
280	0.00				
290	0.00				
300	0.00				
310	0.00				
320	0.00				
330	0.32				
340	5.68				
350	21.13				
360	38.48				
370	51.39				
380	59.89				
390	65.24				
400	68.76				
410	71.08				
420	72.78				
430	74.15				
440	75.44				
450	76.96				
460	78.76				
470	80.83				
480	83.14				
490	85.40				
500	87.12				
510	88.26				
520	88.28				
530	86.64				
540	83.01				
550	77.13				
560	69.02				
570	58.95				
580	47.77				
590	36.40				
600	25.90				
610	17.04				
620	10.42				
630	5.92				
640	3.09				
650	1.49				
660	0.67				
670	0.28				
680	0.11				
690	0.04				
700	0.01				
710	0.00				
720	0.00				
730	0.00				
740	0.00				
750	0.00				
760	0.00				
770	0.00				
780	0.00				
790	0.00				
800	0.00				
810	0.00				
820	0.00				
830	0.00				
840	0.00				
850	0.00				
860	0.00				
870	0.00				
880	0.00				
890	0.00				
900	0.00				
910	0.00				
920	0.00				
930	0.00				
940	0.00				
950	0.00				
960	0.00				
970	0.00				
980	0.00				
990	0.00				
1000	0.00				
1010	0.00				
1020	0.00				
1030	0.00				
1040	0.00				
1050	0.00				
1060	0.00				
1070	0.00				
1080	0.00				
1090	0.00				
1100	0.00				
1110	0.00				
1120	0.00				
1130	0.00				
1140	0.00				
1150	0.00				
1160	0.00				
1170	0.00				
1180	0.00				
1190	0.00				
1200	0.00				
1250	0.01				
1300	0.05				
1350	0.19				
1400	0.61				
1450	1.55				
1500	3.44				
1550	6.54				
1600	10.94				
1650	16.61				
1700	23.23				
1750	30.47				
1800	38.18				
1850	45.05				
1900	51.63				
1950	57.54				
2000	62.82				
2050	67.44				
2100	71.36				
2150	74.74				
2200	77.24				
2250	79.42				
2300	81.43				
2350	83.22				
2400	84.67				
2450	85.69				
2500	86.07				
2550	86.03				
2600	85.67				
2650	85.74				
2700	85.13				
2750	83.03				
2800	71.27				
2850	55.38				
2900	45.28				
2950	38.77				
3000	33.88				
3050	29.70				
3100	25.98				
3150	22.75				
3200	20.10				
3250	18.07				
3300	16.59				
3350	15.56				
3400	14.96				
3450	14.78				
3500	15.00				
3550	15.67				
3600	16.62				
3650	17.80				
3700	18.75				
3750	18.47				
3800	16.40				
3850	13.27				
3900	10.27				
3950	7.05				
4000	4.04				
4050	2.22				
4100	1.20				
4150	0.68				
4200	0.45				
4250	0.39				
4300	0.47				
4350	0.71				
4400	0.94				
4450	1.07				
4500	1.21				
4550	1.46				
4600	1.90				
4650	2.61				
4700	3.54				
4750	4.49				
4800	5.25				
4850	5.87				
4900	6.50				
4950	7.11				
5000	7.46				
5050	7.27				
5100	6.38				
5150	4.87

File: filters_data/Schott/Schott_BG60HT.tsv
Wavelength	Transmittance	hex_color	Manufacturer	Name	Filter Number
200	0.00	#00FFFF	Schott	BG60HT	BG60HT
210	0.00				
220	0.00				
230	0.00				
240	0.00				
250	0.00				
260	0.00				
270	0.00				
280	0.00				
290	0.00				
300	0.00				
310	0.00				
320	0.01				
330	1.57				
340	14.47				
350	38.66				
360	59.39				
370	71.85				
380	79.01				
390	82.95				
400	85.54				
410	87.40				
420	88.90				
430	90.16				
440	91.25				
450	92.26				
460	93.12				
470	93.65				
480	94.17				
490	94.60				
500	94.52				
510	94.04				
520	92.88				
530	90.73				
540	87.39				
550	82.60				
560	76.18				
570	68.17				
580	59.00				
590	49.08				
600	39.20				
610	29.94				
620	21.84				
630	15.09				
640	10.02				
650	6.39				
660	3.91				
670	2.31				
680	1.34				
690	0.76				
700	0.45				
710	0.24				
720	0.13				
730	0.08				
740	0.05				
750	0.03				
760	0.02				
770	0.01				
780	0.01				
790	0.01				
800	0.00				
810	0.00				
820	0.00				
830	0.00				
840	0.00				
850	0.00				
860	0.00				
870	0.00				
880	0.00				
890	0.00				
900	0.00				
910	0.01				
920	0.00				
930	0.01				
940	0.01				
950	0.01				
960	0.01				
970	0.01				
980	0.02				
990	0.02				
1000	0.03				
1010	0.03				
1020	0.04				
1030	0.05				
1040	0.06				
1050	0.08				
1060	0.10				
1070	0.12				
1080	0.15				
1090	0.18				
1100	0.22				
1110	0.26				
1120	0.32				
1130	0.39				
1140	0.46				
1150	0.54				
1160	0.65				
1170	0.77				
1180	0.90				
1190	1.03				
1200	1.22				
1250	2.59				
1300	4.89				
1350	8.44				
1400	13.24				
1450	19.53				
1500	26.55				
1550	34.26				
1600	41.75				
1650	48.99				
1700	55.94				
1750	62.00				
1800	67.42				
1850	71.88				
1900	76.58				
1950	79.54				
2000	82.19				
2050	84.48				
2100	85.96				
2150	87.97				
2200	89.09				
2250	90.19				
2300	91.03				
2350	91.88				
2400	92.46				
2450	92.57				
2500	92.22				
2550	92.88				
2600	92.79				
2650	92.61				
2700	92.18				
2750	90.96				
2800	86.24				
2850	77.81				
2900	70.03				
2950	64.00				
3000	59.05				
3050	54.54				
3100	50.27				
3150	46.26				
3200	42.68				
3250	39.57				
3300	37.00				
3350	34.95				
3400	33.39				
3450	32.45				
3500	32.05				
3550	32.31				
3600	33.11				
3650	34.51				
3700	36.35				
3750	38.05				
3800	38.26				
3850	35.83				
3900	31.43				
3950	26.45				
4000	21.14				
4050	13.84				
4100	7.62				
4150	3.91				
4200	2.11				
4250	1.42				
4300	1.31				
4350	1.35				
4400	1.24				
4450	1.00				
4500	0.78				
4550	0.65				
4600	0.63				
4650	0.81				
4700	1.30				
4750	2.16				
4800	3.29				
4850	4.61				
4900	6.23				
4950	8.37				
5000	10.85				
5050	13.18				
5100	14.85				
5150	15.48

File: filters_data/Schott/Schott_BG61.tsv
Wavelength	Transmittance	hex_color	Manufacturer	Name	Filter Number
200	0.00	#00FFFF	Schott	BG61	BG61
210	0.00				
220	0.00				
230	0.00				
240	0.00				
250	0.00				
260	0.00				
270	0.00				
280	0.00				
290	0.00				
300	0.00				
310	0.00				
320	0.08				
330	3.78				
340	22.18				
350	48.67				
360	68.67				
370	80.13				
380	85.79				
390	89.00				
400	90.99				
410	92.25				
420	93.20				
430	94.01				
440	94.75				
450	95.42				
460	95.97				
470	96.38				
480	96.63				
490	96.70				
500	96.56				
510	96.12				
520	95.16				
530	93.26				
540	90.01				
550	86.02				
560	80.82				
570	74.17				
580	66.31				
590	57.67				
600	48.48				
610	39.49				
620	31.06				
630	23.59				
640	17.44				
650	12.47				
660	8.61				
670	5.86				
680	3.83				
690	2.51				
700	1.62				
710	1.05				
720	0.69				
730	0.45				
740	0.30				
750	0.21				
760	0.15				
770	0.11				
780	0.08				
790	0.06				
800	0.05				
810	0.05				
820	0.04				
830	0.04				
840	0.04				
850	0.03				
860	0.03				
870	0.03				
880	0.04				
890	0.04				
900	0.04				
910	0.05				
920	0.06				
930	0.06				
940	0.07				
950	0.08				
960	0.10				
970	0.12				
980	0.14				
990	0.16				
1000	0.19				
1010	0.22				
1020	0.26				
1030	0.31				
1040	0.37				
1050	0.43				
1060	0.52				
1070	0.57				
1080	0.67				
1090	0.81				
1100	0.90				
1110	1.04				
1120	1.21				
1130	1.41				
1140	1.60				
1150	1.82				
1160	2.14				
1170	2.36				
1180	2.66				
1190	3.01				
1200	3.41				
1250	5.97				
1300	9.77				
1350	14.71				
1400	21.10				
1450	28.00				
1500	35.28				
1550	42.86				
1600	49.94				
1650	56.62				
1700	62.47				
1750	67.71				
1800	72.10				
1850	75.86				
1900	79.02				
1950	81.68				
2000	83.84				
2050	85.62				
2100	87.17				
2150	88.34				
2200	88.97				
2250	89.51				
2300	89.95				
2350	90.42				
2400	90.76				
2450	90.91				
2500	90.64				
2550	90.55				
2600	90.05				
2650	89.47				
2700	88.49				
2750	86.23				
2800	77.44				
2850	63.86				
2900	52.89				
2950	45.04				
3000	38.93				
3050	33.66				
3100	28.96				
3150	24.88				
3200	21.45				
3250	18.71				
3300	16.58				
3350	15.00				
3400	13.94				
3450	13.30				
3500	13.13				
3550	13.59				
3600	14.32				
3650	15.54				
3700	17.18				
3750	18.89				
3800	19.73				
3850	18.86				
3900	16.68				
3950	13.99				
4000	10.51				
4050	6.43				
4100	3.43				
4150	1.75				
4200	0.97				
4250	0.68				
4300	0.67				
4350	0.76				
4400	0.75				
4450	0.64				
4500	0.52				
4550	0.46				
4600	0.49				
4650	0.66				
4700	1.07				
4750	1.75				
4800	2.59				
4850	3.48				
4900	4.50				
4950	5.80				
5000	7.26				
5050	8.62				
5100	9.57				
5150	9.89

File: filters_data/Schott/Schott_BG62.tsv
Wavelength	Transmittance	hex_color	Manufacturer	Name	Filter Number
200	0.00	#4C0000	Schott	BG62	BG62
210	0.00				
220	0.00				
230	0.00				
240	0.00				
250	0.00				
260	0.00				
270	0.00				
280	0.00				
290	0.00				
300	0.00				
310	0.00				
320	0.00				
330	0.54				
340	7.96				
350	26.09				
360	43.85				
370	55.92				
380	63.59				
390	68.61				
400	72.41				
410	75.48				
420	78.17				
430	80.47				
440	82.63				
450	84.55				
460	86.20				
470	87.61				
480	88.78				
490	89.65				
500	90.10				
510	89.96				
520	89.02				
530	87.04				
540	83.63				
550	78.59				
560	71.79				
570	63.30				
580	53.65				
590	43.47				
600	33.47				
610	24.46				
620	16.91				
630	11.15				
640	6.91				
650	4.09				
660	2.30				
670	1.25				
680	0.66				
690	0.34				
700	0.17				
710	0.09				
720	0.04				
730	0.02				
740	0.01				
750	0.01				
760	0.00				
770	0.00				
780	0.00				
790	0.00				
800	0.00				
810	0.00				
820	0.00				
830	0.00				
840	0.00				
850	0.00				
860	0.00				
870	0.00				
880	0.00				
890	0.00				
900	0.00				
910	0.00				
920	0.00				
930	0.00				
940	0.00				
950	0.00				
960	0.00				
970	0.00				
980	0.00				
990	0.00				
1000	0.01				
1010	0.01				
1020	0.01				
1030	0.01				
1040	0.02				
1050	0.02				
1060	0.03				
1070	0.04				
1080	0.05				
1090	0.06				
1100	0.07				
1110	0.09				
1120	0.11				
1130	0.14				
1140	0.17				
1150	0.21				
1160	0.26				
1170	0.32				
1180	0.38				
1190	0.47				
1200	0.57				
1250	1.36				
1300	2.89				
1350	5.51				
1400	9.39				
1450	14.74				
1500	21.08				
1550	28.33				
1600	35.93				
1650	43.29				
1700	50.28				
1750	56.86				
1800	62.75				
1850	67.84				
1900	72.21				
1950	76.04				
2000	79.28				
2050	81.97				
2100	84.28				
2150	86.18				
2200	87.57				
2250	88.58				
2300	89.63				
2350	90.53				
2400	91.26				
2450	91.80				
2500	91.93				
2550	92.08				
2600	92.15				
2650	92.13				
2700	91.77				
2750	90.65				
2800	85.75				
2850	76.96				
2900	68.91				
2950	62.67				
3000	57.54				
3050	52.87				
3100	48.46				
3150	44.32				
3200	40.65				
3250	37.49				
3300	34.89				
3350	32.84				
3400	31.29				
3450	30.39				
3500	30.02				
3550	30.34				
3600	31.18				
3650	32.60				
3700	34.48				
3750	36.21				
3800	36.47				
3850	34.16				
3900	29.98				
3950	25.24				
4000	19.40				
4050	12.35				
4100	6.78				
4150	3.51				
4200	1.93				
4250	1.31				
4300	1.22				
4350	1.28				
4400	1.20				
4450	0.98				
4500	0.76				
4550	0.64				
4600	0.63				
4650	0.80				
4700	1.26				
4750	2.05				
4800	3.03				
4850	4.17				
4900	5.51				
4950	7.23				
5000	9.19				
5050	11.09				
5100	12.55				
5150	13.23

File: filters_data/Schott/Schott_BG63.tsv
Wavelength	Transmittance	hex_color	Manufacturer	Name	Filter Number
200	0.00	#00CCFF	Schott	BG63	BG63
210	0.00				
220	0.00				
230	0.00				
240	0.00				
250	0.00				
260	0.00				
270	0.00				
280	0.00				
290	0.00				
300	0.00				
310	0.24				
320	7.01				
330	32.65				
340	61.88				
350	80.85				
360	90.20				
370	94.41				
380	96.39				
390	97.48				
400	97.97				
410	98.27				
420	98.49				
430	98.67				
440	98.82				
450	98.96				
460	99.07				
470	99.15				
480	99.19				
490	99.19				
500	99.09				
510	98.85				
520	98.39				
530	97.63				
540	96.44				
550	94.71				
560	92.32				
570	89.35				
580	85.43				
590	80.76				
600	75.36				
610	69.37				
620	62.95				
630	56.32				
640	49.80				
650	43.43				
660	37.34				
670	31.85				
680	26.95				
690	22.67				
700	19.00				
710	15.94				
720	13.40				
730	11.33				
740	9.70				
750	8.15				
760	7.10				
770	6.27				
780	5.64				
790	5.12				
800	4.77				
810	4.47				
820	4.27				
830	4.17				
840	4.06				
850	4.06				
860	4.06				
870	4.15				
880	4.24				
890	4.39				
900	4.62				
910	4.87				
920	5.15				
930	5.42				
940	5.76				
950	6.14				
960	6.55				
970	7.00				
980	7.51				
990	7.96				
1000	8.51				
1010	9.30				
1020	9.92				
1030	10.63				
1040	11.24				
1050	12.02				
1060	12.82				
1070	13.48				
1080	14.37				
1090	15.22				
1100	16.21				
1110	17.14				
1120	18.06				
1130	19.12				
1140	20.15				
1150	21.22				
1160	22.40				
1170	23.49				
1180	24.67				
1190	25.91				
1200	27.26				
1250	33.98				
1300	41.15				
1350	48.43				
1400	54.77				
1450	61.45				
1500	67.46				
1550	72.66				
1600	76.97				
1650	80.79				
1700	83.87				
1750	86.29				
1800	88.22				
1850	89.87				
1900	91.08				
1950	92.04				
2000	92.77				
2050	93.36				
2100	93.85				
2150	94.14				
2200	94.06				
2250	93.93				
2300	93.88				
2350	93.91				
2400	93.87				
2450	93.64				
2500	93.17				
2550	93.52				
2600	92.84				
2650	92.10				
2700	91.01				
2750	88.81				
2800	80.95				
2850	68.07				
2900	57.25				
2950	49.41				
3000	43.25				
3050	37.86				
3100	32.98				
3150	28.63				
3200	24.93				
3250	21.91				
3300	19.52				
3350	17.71				
3400	16.40				
3450	15.64				
3500	15.35				
3550	15.59				
3600	16.29				
3650	17.52				
3700	19.21				
3750	20.95				
3800	21.71				
3850	20.55				
3900	17.96				
3950	14.92				
4000	11.14				
4050	6.72				
4100	3.48				
4150	1.69				
4200	0.88				
4250	0.59				
4300	0.58				
4350	0.66				
4400	0.66				
4450	0.54				
4500	0.43				
4550	0.36				
4600	0.36				
4650	0.49				
4700	0.85				
4750	1.49				
4800	2.29				
4850	3.12				
4900	4.08				
4950	5.35				
5000	6.79				
5050	8.08				
5100	8.94				
5150	9.22

File: filters_data/Schott/Schott_BG64.tsv
Wavelength	Transmittance	hex_color	Manufacturer	Name	Filter Number
200	0.00	#0099FF	Schott	BG64	BG64
210	0.00				
220	0.00				
230	0.00				
240	0.00				
250	0.00				
260	0.00				
270	0.00				
280	0.00				
290	0.00				
300	0.30				
310	7.22				
320	31.38				
330	61.01				
340	81.16				
350	91.34				
360	96.18				
370	98.18				
380	98.99				
390	99.35				
400	99.50				
410	99.59				
420	99.62				
430	99.66				
440	99.70				
450	99.73				
460	99.76				
470	99.77				
480	99.77				
490	99.77				
500	99.71				
510	99.59				
520	99.38				
530	99.03				
540	98.50				
550	97.70				
560	96.60				
570	95.13				
580	93.24				
590	90.93				
600	88.16				
610	84.96				
620	81.37				
630	77.45				
640	73.28				
650	68.94				
660	64.52				
670	60.13				
680	56.25				
690	52.12				
700	48.21				
710	44.71				
720	41.40				
730	38.52				
740	35.93				
750	33.69				
760	31.75				
770	30.11				
780	28.79				
790	27.63				
800	26.82				
810	26.11				
820	25.58				
830	25.39				
840	25.11				
850	25.23				
860	25.22				
870	25.39				
880	25.92				
890	26.01				
900	26.61				
910	27.22				
920	27.87				
930	28.50				
940	29.38				
950	30.14				
960	31.00				
970	31.87				
980	32.91				
990	33.79				
1000	34.75				
1010	35.75				
1020	36.81				
1030	37.93				
1040	38.98				
1050	39.99				
1060	41.07				
1070	42.23				
1080	43.26				
1090	44.52				
1100	45.53				
1110	46.66				
1120	47.86				
1130	48.96				
1140	50.17				
1150	51.37				
1160	52.48				
1170	53.70				
1180	54.79				
1190	56.02				
1200	57.19				
1250	62.92				
1300	68.42				
1350	73.13				
1400	77.53				
1450	81.42				
1500	84.61				
1550	87.33				
1600	89.59				
1650	91.19				
1700	92.52				
1750	93.56				
1800	94.32				
1850	94.97				
1900	95.32				
1950	95.56				
2000	95.70				
2050	95.83				
2100	95.91				
2150	95.89				
2200	95.49				
2250	95.12				
2300	94.84				
2350	94.69				
2400	94.47				
2450	94.16				
2500	93.54				
2550	93.83				
2600	92.99				
2650	92.14				
2700	90.84				
2750	88.53				
2800	80.20				
2850	66.64				
2900	55.40				
2950	47.34				
3000	41.06				
3050	35.60				
3100	30.67				
3150	26.34				
3200	22.68				
3250	19.72				
3300	17.40				
3350	15.65				
3400	14.40				
3450	13.67				
3500	13.39				
3550	13.62				
3600	14.28				
3650	15.44				
3700	17.06				
3750	18.74				
3800	19.51				
3850	18.49				
3900	16.14				
3950	13.38				
4000	9.91				
4050	5.91				
4100	3.02				
4150	1.46				
4200	0.76				
4250	0.50				
4300	0.50				
4350	0.61				
4400	0.61				
4450	0.51				
4500	0.41				
4550	0.35				
4600	0.36				
4650	0.49				
4700	0.85				
4750	1.49				
4800	2.28				
4850	3.08				
4900	3.96				
4950	5.14				
5000	6.45				
5050	7.62				
5100	8.39				
5150	8.59

File: filters_data/Schott/Schott_BG66HS.tsv
Wavelength	Transmittance	hex_color	Manufacturer	Name	Filter Number
200	0.00	#00FF7F	Schott	BG66HS	BG66HS
210	0.00				
220	0.00				
230	0.00				
240	0.00				
250	0.00				
260	0.00				
270	0.00				
280	0.00				
290	0.00				
300	0.00				
310	0.00				
320	0.00				
330	0.10				
340	3.69				
350	18.48				
360	37.50				
370	52.57				
380	62.34				
390	68.49				
400	72.76				
410	76.00				
420	78.60				
430	80.87				
440	82.92				
450	84.71				
460	86.26				
470	87.58				
480	88.64				
490	89.33				
500	89.50				
510	89.01				
520	87.52				
530	84.79				
540	80.39				
550	74.14				
560	66.03				
570	56.44				
580	46.00				
590	35.57				
600	25.98				
610	17.86				
620	11.54				
630	7.06				
640	4.06				
650	2.19				
660	1.14				
670	0.57				
680	0.27				
690	0.13				
700	0.06				
710	0.03				
720	0.01				
730	0.01				
740	0.00				
750	0.00				
760	0.00				
770	0.00				
780	0.00				
790	0.00				
800	0.00				
810	0.00				
820	0.00				
830	0.00				
840	0.00				
850	0.00				
860	0.00				
870	0.00				
880	0.00				
890	0.00				
900	0.00				
910	0.00				
920	0.00				
930	0.00				
940	0.00				
950	0.00				
960	0.00				
970	0.00				
980	0.00				
990	0.00				
1000	0.00				
1010	0.00				
1020	0.00				
1030	0.00				
1040	0.00				
1050	0.01				
1060	0.01				
1070	0.01				
1080	0.01				
1090	0.02				
1100	0.02				
1110	0.03				
1120	0.04				
1130	0.05				
1140	0.06				
1150	0.08				
1160	0.10				
1170	0.13				
1180	0.16				
1190	0.20				
1200	0.25				
1250	0.60				
1300	1.52				
1350	3.12				
1400	5.83				
1450	9.71				
1500	15.43				
1550	21.62				
1600	28.16				
1650	35.01				
1700	42.12				
1750	48.83				
1800	55.11				
1850	60.65				
1900	65.53				
1950	69.89				
2000	73.49				
2050	76.61				
2100	79.34				
2150	81.50				
2200	83.18				
2250	84.67				
2300	85.77				
2350	87.09				
2400	87.98				
2450	88.58				
2500	88.91				
2550	89.38				
2600	89.39				
2650	89.27				
2700	88.77				
2750	87.15				
2800	80.04				
2850	67.70				
2900	57.36				
2950	50.20				
3000	44.90				
3050	40.39				
3100	36.35				
3150	32.75				
3200	29.68				
3250	27.14				
3300	25.13				
3350	23.63				
3400	22.59				
3450	22.02				
3500	21.92				
3550	22.33				
3600	23.27				
3650	24.74				
3700	26.68				
3750	28.68				
3800	29.81				
3850	28.98				
3900	26.17				
3950	22.15				
4000	17.14				
4050	11.38				
4100	6.44				
4150	3.35				
4200	1.82				
4250	1.18				
4300	0.94				
4350	0.81				
4400	0.68				
4450	0.56				
4500	0.46				
4550	0.40				
4600	0.40				
4650	0.51				
4700	0.77				
4750	1.23				
4800	1.93				
4850	2.90				
4900	4.15				
4950	5.73				
5000	7.55				
5050	9.31				
5100	10.62				
5150	11.24

File: filters_data/Schott/Schott_BG67HT.tsv
Wavelength	Transmittance	hex_color	Manufacturer	Name	Filter Number
200	0.00	#4C0000	Schott	BG67HT	BG67HT
210	0.00				
220	0.00				
230	0.00				
240	0.00				
250	0.00				
260	0.00				
270	0.00				
280	0.00				
290	0.00				
300	0.00				
310	0.00				
320	0.00				
330	0.00				
340	0.79				
350	7.62				
360	22.03				
370	36.34				
380	46.98				
390	54.25				
400	59.41				
410	63.80				
420	67.36				
430	70.56				
440	73.50				
450	76.20				
460	78.61				
470	80.74				
480	82.44				
490	83.70				
500	84.25				
510	83.89				
520	82.36				
530	79.14				
540	73.93				
550	66.55				
560	57.21				
570	46.41				
580	35.34				
590	24.93				
600	16.27				
610	9.76				
620	5.39				
630	2.73				
640	1.27				
650	0.56				
660	0.22				
670	0.09				
680	0.04				
690	0.01				
700	0.00				
710	0.00				
720	0.00				
730	0.00				
740	0.00				
750	0.00				
760	0.00				
770	0.00				
780	0.00				
790	0.00				
800	0.00				
810	0.00				
820	0.00				
830	0.00				
840	0.00				
850	0.00				
860	0.00				
870	0.00				
880	0.00				
890	0.00				
900	0.00				
910	0.00				
920	0.00				
930	0.00				
940	0.00				
950	0.00				
960	0.00				
970	0.00				
980	0.00				
990	0.00				
1000	0.00				
1010	0.00				
1020	0.00				
1030	0.00				
1040	0.00				
1050	0.00				
1060	0.00				
1070	0.00				
1080	0.00				
1090	0.00				
1100	0.00				
1110	0.00				
1120	0.00				
1130	0.00				
1140	0.00				
1150	0.01				
1160	0.01				
1170	0.01				
1180	0.01				
1190	0.02				
1200	0.02				
1250	0.10				
1300	0.32				
1350	0.87				
1400	2.08				
1450	4.23				
1500	7.56				
1550	12.17				
1600	17.04				
1650	23.47				
1700	30.36				
1750	37.37				
1800	44.23				
1850	50.43				
1900	56.27				
1950	61.67				
2000	66.27				
2050	70.40				
2100	73.89				
2150	77.11				
2200	79.64				
2250	81.85				
2300	83.79				
2350	85.41				
2400	86.94				
2450	88.08				
2500	89.05				
2550	89.73				
2600	90.27				
2650	90.67				
2700	90.79				
2750	90.34				
2800	87.41				
2850	82.10				
2900	77.07				
2950	73.03				
3000	69.61				
3050	66.43				
3100	63.31				
3150	60.32				
3200	57.84				
3250	55.64				
3300	53.61				
3350	51.95				
3400	50.65				
3450	49.91				
3500	49.61				
3550	49.98				
3600	50.74				
3650	51.96				
3700	53.42				
3750	54.37				
3800	53.16				
3850	48.66				
3900	42.07				
3950	35.09				
4000	26.76				
4050	16.89				
4100	9.41				
4150	5.30				
4200	2.92				
4250	1.97				
4300	1.77				
4350	1.77				
4400	1.57				
4450	1.26				
4500	0.97				
4550	0.81				
4600	0.78				
4650	0.98				
4700	1.50				
4750	2.38				
4800	3.56				
4850	4.99				
4900	6.78				
4950	9.06				
5000	11.70				
5050	14.30				
5100	16.38				
5150	17.50
