Repository: CheeseCube312/Filter-Plotter-Data

File: filters_data/Schott/Schott_BG7.tsv
Wavelength	Transmittance	hex_color	Manufacturer	Name	Filter Number
200	0.00	#4C0000	Schott	BG7	BG7
210	0.00				
220	0.00				
230	0.00				
240	0.00				
250	0.00				
260	0.00				
270	0.00				
280	0.00				
290	0.00				
300	0.00				
310	0.00				
320	0.05				
330	1.29				
340	6.59				
350	16.00				
360	26.00				
370	34.90				
380	43.50				
390	50.40				
400	56.10				
410	61.40				
420	65.70				
430	69.50				
440	72.80				
450	75.40				
460	77.55				
470	78.81				
480	79.36				
490	78.80				
500	76.70				
510	73.00				
520	67.90				
530	61.10				
540	53.50				
550	45.00				
560	36.90				
570	29.50				
580	22.90				
590	17.40				
600	13.10				
610	9.60				
620	7.00				
630	5.10				
640	3.70				
650	2.70				
660	2.07				
670	1.50				
680	1.10				
690	0.86				
700	0.69				
710	0.56				
720	0.47				
730	0.40				
740	0.36				
750	0.33				
760	0.32				
770	0.31				
780	0.30				
790	0.30				
800	0.30				
810	0.30				
820	0.30				
830	0.30				
840	0.31				
850	0.32				
860	0.34				
870	0.35				
880	0.37				
890	0.41				
900	0.46				
910	0.53				
920	0.60				
930	0.68				
940	0.77				
950	0.87				
960	0.98				
970	1.10				
980	1.24				
990	1.41				
1000	1.59				
1010	1.78				
1020	1.98				
1030	2.18				
1040	2.40				
1050	2.63				
1060	2.93				
1070	3.27				
1080	3.65				
1090	4.05				
1100	4.40				
1110	4.81				
1120	5.22				
1130	5.63				
1140	6.16				
1150	6.72				
1160	7.26				
1170	7.81				
1180	8.35				
1190	8.97				
1200	9.58				
1250	13.17				
1300	17.13				
1350	21.51				
1400	26.35				
1450	31.40				
1500	36.29				
1550	41.25				
1600	46.21				
1650	50.77				
1700	54.97				
1750	58.85				
1800	62.38				
1850	65.62				
1900	68.54				
1950	71.24				
2000	73.65				
2050	75.69				
2100	77.36				
2150	78.93				
2200	80.25				
2250	81.57				
2300	82.74				
2350	83.86				
2400	84.93				
2450	86.00				
2500	87.04				
2550	88.05				
2600	88.66				
2650	88.69				
2700	87.49				
2750	76.71				
2800	69.08				
2850	67.51				
2900	67.16				
2950	66.98				
3000	65.36				
3050	62.81				
3100	60.16				
3150	57.41				
3200	54.56				
3250	51.70				
3300	49.30				
3350	47.15				
3400	45.12				
3450	43.76				
3500	43.28				
3550	43.16				
3600	43.38				
3650	43.78				
3700	44.37				
3750	45.31				
3800	46.48				
3850	47.79				
3900	49.03				
3950	50.13				
4000	50.34				
4050	49.47				
4100	47.78				
4150	45.60				
4200	43.00				
4250	39.97				
4300	36.56				
4350	32.63				
4400	28.09				
4450	22.97				
4500	17.74				
4550	12.80				
4600	9.05				
4650	6.41				
4700	4.61				
4750	3.58				
4800	3.12				
4850	2.87				
4900	2.66				
4950	2.00				
5000	1.25				
5050	0.63				
5100	0.28				
5150	0.12

File: filters_data/Schott/Schott_GG395.tsv
Wavelength	Transmittance	hex_color	Manufacturer	Name	Filter Number
200	0.00	#FFFF00	Schott	GG395	GG395
210	0.00				
220	0.00				
230	0.00				
240	0.00				
250	0.00				
260	0.00				
270	0.00				
280	0.00				
290	0.00				
300	0.00				
310	0.00				
320	0.00				
330	0.00				
340	0.00				
350	0.00				
360	0.00				
370	0.00				
380	0.00				
390	11.31				
400	75.68				
410	87.85				
420	91.02				
430	92.52				
440	93.48				
450	94.27				
460	94.95				
470	95.53				
480	96.06				
490	96.58				
500	97.03				
510	97.38				
520	97.68				
530	97.89				
540	98.07				
550	98.23				
560	98.35				
570	98.41				
580	98.43				
590	98.42				
600	98.40				
610	98.35				
620	98.28				
630	98.19				
640	98.10				
650	98.01				
660	97.91				
670	97.79				
680	97.66				
690	97.53				
700	97.39				
710	97.23				
720	97.08				
730	96.91				
740	96.75				
750	96.57				
760	96.39				
770	96.21				
780	96.04				
790	95.87				
800	95.69				
810	95.51				
820	95.35				
830	95.21				
840	95.07				
850	94.96				
860	94.86				
870	94.76				
880	94.67				
890	94.57				
900	94.48				
910	94.39				
920	94.31				
930	94.22				
940	94.16				
950	94.09				
960	94.04				
970	93.98				
980	93.93				
990	93.88				
1000	93.83				
1010	93.79				
1020	93.76				
1030	93.74				
1040	93.72				
1050	93.70				
1060	93.69				
1070	93.68				
1080	93.66				
1090	93.65				
1100	93.65				
1110	93.65				
1120	93.66				
1130	93.66				
1140	93.67				
1150	93.68				
1160	93.69				
1170	93.71				
1180	93.72				
1190	93.74				
1200	93.76				
1250	93.91				
1300	94.14				
1350	94.43				
1400	94.33				
1450	95.04				
1500	95.55				
1550	95.94				
1600	96.22				
1650	96.38				
1700	96.40				
1750	96.32				
1800	96.19				
1850	96.02				
1900	95.85				
1950	95.66				
2000	95.46				
2050	95.26				
2100	94.87				
2150	94.32				
2200	93.18				
2250	92.68				
2300	93.15				
2350	93.06				
2400	92.35				
2450	91.47				
2500	90.67				
2550	90.14				
2600	89.50				
2650	88.38				
2700	80.40				
2750	31.76				
2800	22.28				
2850	23.91				
2900	25.71				
2950	26.88				
3000	27.38				
3050	26.75				
3100	25.61				
3150	24.09				
3200	22.24				
3250	20.55				
3300	18.92				
3350	17.33				
3400	16.01				
3450	14.94				
3500	14.37				
3550	14.07				
3600	14.03				
3650	14.12				
3700	14.48				
3750	15.12				
3800	15.83				
3850	16.67				
3900	16.68				
3950	16.18				
4000	15.44				
4050	14.33				
4100	12.95				
4150	11.16				
4200	9.19				
4250	6.85				
4300	4.61				
4350	2.85				
4400	1.57				
4450	0.69				
4500	0.28				
4550	0.10				
4600	0.03				
4650	0.01				
4700	0.00				
4750	0.00				
4800	0.00				
4850	0.00				
4900	0.00				
4950	0.00				
5000	0.00				
5050	0.00				
5100	0.00				
5150	0.00

File: filters_data/Schott/Schott_GG400.tsv
Wavelength	Transmittance	hex_color	Manufacturer	Name	Filter Number
200	0.00	#FFD700	Schott	GG400	GG400
210	0.00				
220	0.00				
230	0.00				
240	0.00				
250	0.00				
260	0.00				
270	0.00				
280	0.00				
290	0.00				
300	0.00				
310	0.00				
320	0.00				
330	0.00				
340	0.00				
350	0.00				
360	0.00				
370	0.00				
380	0.00				
390	0.34				
400	49.07				
410	85.88				
420	90.82				
430	92.59				
440	93.65				
450	94.48				
460	95.18				
470	95.83				
480	96.36				
490	96.86				
500	97.29				
510	97.69				
520	98.00				
530	98.25				
540	98.45				
550	98.61				
560	98.73				
570	98.81				
580	98.83				
590	98.84				
600	98.83				
610	98.79				
620	98.74				
630	98.67				
640	98.59				
650	98.52				
660	98.43				
670	98.34				
680	98.24				
690	98.12				
700	98.00				
710	97.88				
720	97.74				
730	97.60				
740	97.46				
750	97.31				
760	97.16				
770	97.02				
780	96.87				
790	96.73				
800	96.60				
810	96.46				
820	96.33				
830	96.20				
840	96.07				
850	95.95				
860	95.84				
870	95.74				
880	95.65				
890	95.55				
900	95.47				
910	95.41				
920	95.37				
930	95.33				
940	95.29				
950	95.25				
960	95.21				
970	95.17				
980	95.12				
990	95.08				
1000	95.04				
1010	95.01				
1020	94.99				
1030	94.97				
1040	94.95				
1050	94.94				
1060	94.93				
1070	94.92				
1080	94.91				
1090	94.91				
1100	94.91				
1110	94.91				
1120	94.91				
1130	94.91				
1140	94.92				
1150	94.93				
1160	94.94				
1170	94.96				
1180	94.97				
1190	94.99				
1200	95.01				
1250	95.12				
1300	95.33				
1350	95.55				
1400	95.45				
1450	96.05				
1500	96.52				
1550	96.83				
1600	97.10				
1650	97.25				
1700	97.25				
1750	97.15				
1800	97.02				
1850	96.84				
1900	96.66				
1950	96.48				
2000	96.29				
2050	96.06				
2100	95.65				
2150	95.15				
2200	94.01				
2250	93.55				
2300	93.97				
2350	93.88				
2400	93.29				
2450	92.34				
2500	91.54				
2550	91.90				
2600	90.76				
2650	88.78				
2700	82.48				
2750	34.40				
2800	24.20				
2850	25.60				
2900	27.40				
2950	28.48				
3000	28.19				
3050	27.55				
3100	26.67				
3150	25.57				
3200	23.81				
3250	21.70				
3300	19.87				
3350	18.64				
3400	17.57				
3450	16.59				
3500	15.86				
3550	15.36				
3600	14.99				
3650	14.93				
3700	15.37				
3750	16.36				
3800	17.40				
3850	18.10				
3900	17.71				
3950	17.04				
4000	16.25				
4050	15.40				
4100	14.05				
4150	12.66				
4200	10.89				
4250	8.60				
4300	6.05				
4350	3.67				
4400	1.80				
4450	0.79				
4500	0.28				
4550	0.10				
4600	0.03				
4650	0.01				
4700	0.00				
4750	0.00				
4800	0.00				
4850	0.00				
4900	0.00				
4950	0.00				
5000	0.00				
5050	0.00				
5100	0.00				
5150	0.00

File: filters_data/Schott/Schott_GG420.tsv
Wavelength	Transmittance	hex_color	Manufacturer	Name	Filter Number
200	0.00	#FF8900	Schott	GG420	GG420
210	0.00				
220	0.00				
230	0.00				
240	0.00				
250	0.00				
260	0.00				
270	0.00				
280	0.00				
290	0.00				
300	0.00				
310	0.00				
320	0.00				
330	0.00				
340	0.00				
350	0.00				
360	0.00				
370	0.00				
380	0.00				
390	0.00				
400	0.01				
410	6.11				
420	47.92				
430	77.03				
440	85.51				
450	88.49				
460	90.32				
470	91.76				
480	93.00				
490	94.09				
500	95.00				
510	95.78				
520	96.45				
530	97.03				
540	97.47				
550	97.81				
560	98.09				
570	98.29				
580	98.43				
590	98.52				
600	98.57				
610	98.58				
620	98.56				
630	98.52				
640	98.47				
650	98.41				
660	98.34				
670	98.25				
680	98.14				
690	98.03				
700	97.92				
710	97.80				
720	97.67				
730	97.54				
740	97.40				
750	97.24				
760	97.06				
770	96.91				
780	96.76				
790	96.62				
800	96.49				
810	96.35				
820	96.22				
830	96.09				
840	95.96				
850	95.85				
860	95.74				
870	95.63				
880	95.52				
890	95.41				
900	95.31				
910	95.23				
920	95.17				
930	95.12				
940	95.07				
950	95.03				
960	94.99				
970	94.95				
980	94.91				
990	94.88				
1000	94.84				
1010	94.81				
1020	94.78				
1030	94.75				
1040	94.72				
1050	94.70				
1060	94.68				
1070	94.67				
1080	94.66				
1090	94.65				
1100	94.65				
1110	94.65				
1120	94.65				
1130	94.65				
1140	94.66				
1150	94.67				
1160	94.68				
1170	94.69				
1180	94.70				
1190	94.72				
1200	94.74				
1250	94.84				
1300	95.04				
1350	95.31				
1400	95.22				
1450	95.80				
1500	96.26				
1550	96.60				
1600	96.90				
1650	97.03				
1700	97.04				
1750	96.97				
1800	96.82				
1850	96.65				
1900	96.46				
1950	96.28				
2000	96.12				
2050	95.91				
2100	95.59				
2150	95.00				
2200	93.79				
2250	93.36				
2300	93.81				
2350	93.80				
2400	93.17				
2450	92.15				
2500	91.36				
2550	91.04				
2600	90.56				
2650	88.92				
2700	81.20				
2750	32.39				
2800	23.98				
2850	25.00				
2900	26.72				
2950	27.77				
3000	28.32				
3050	27.86				
3100	26.87				
3150	25.53				
3200	24.05				
3250	22.35				
3300	20.64				
3350	19.11				
3400	17.60				
3450	16.39				
3500	15.78				
3550	15.51				
3600	15.35				
3650	15.40				
3700	15.71				
3750	16.36				
3800	17.20				
3850	17.72				
3900	17.85				
3950	17.44				
4000	16.60				
4050	15.50				
4100	14.10				
4150	12.32				
4200	10.53				
4250	8.63				
4300	6.63				
4350	4.60				
4400	2.39				
4450	0.95				
4500	0.29				
4550	0.10				
4600	0.03				
4650	0.01				
4700	0.00				
4750	0.00				
4800	0.00				
4850	0.00				
4900	0.00				
4950	0.00				
5000	0.00				
5050	0.00				
5100	0.00				
5150	0.00

File: filters_data/Schott/Schott_GG435.tsv
Wavelength	Transmittance	hex_color	Manufacturer	Name	Filter Number
200	0.00	#FFD700	Schott	GG435	GG435
210	0.00				
220	0.00				
230	0.00				
240	0.00				
250	0.00				
260	0.00				
270	0.00				
280	0.00				
290	0.00				
300	0.00				
310	0.00				
320	0.00				
330	0.00				
340	0.00				
350	0.00				
360	0.00				
370	0.00				
380	0.00				
390	0.00				
400	0.00				
410	0.00				
420	0.57				
430	24.04				
440	66.40				
450	84.24				
460	89.86				
470	92.30				
480	93.86				
490	95.06				
500	95.96				
510	96.67				
520	97.24				
530	97.67				
540	98.02				
550	98.29				
560	98.48				
570	98.59				
580	98.66				
590	98.68				
600	98.66				
610	98.62				
620	98.57				
630	98.50				
640	98.42				
650	98.33				
660	98.23				
670	98.11				
680	97.99				
690	97.85				
700	97.71				
710	97.57				
720	97.42				
730	97.26				
740	97.08				
750	96.89				
760	96.69				
770	96.50				
780	96.33				
790	96.16				
800	96.00				
810	95.83				
820	95.68				
830	95.52				
840	95.37				
850	95.23				
860	95.10				
870	94.98				
880	94.89				
890	94.80				
900	94.71				
910	94.64				
920	94.57				
930	94.51				
940	94.44				
950	94.38				
960	94.32				
970	94.26				
980	94.20				
990	94.15				
1000	94.11				
1010	94.07				
1020	94.03				
1030	94.01				
1040	93.98				
1050	93.97				
1060	93.95				
1070	93.94				
1080	93.92				
1090	93.91				
1100	93.90				
1110	93.90				
1120	93.89				
1130	93.90				
1140	93.91				
1150	93.92				
1160	93.94				
1170	93.95				
1180	93.97				
1190	93.99				
1200	94.01				
1250	94.13				
1300	94.34				
1350	94.64				
1400	94.66				
1450	95.30				
1500	95.79				
1550	96.19				
1600	96.51				
1650	96.68				
1700	96.73				
1750	96.68				
1800	96.54				
1850	96.34				
1900	96.18				
1950	96.02				
2000	95.84				
2050	95.64				
2100	95.39				
2150	94.82				
2200	93.76				
2250	93.24				
2300	93.65				
2350	93.58				
2400	93.07				
2450	92.14				
2500	91.54				
2550	91.15				
2600	90.76				
2650	89.30				
2700	81.52				
2750	34.05				
2800	24.94				
2850	25.84				
2900	27.45				
2950	28.47				
3000	28.90				
3050	28.38				
3100	27.15				
3150	25.72				
3200	24.07				
3250	22.37				
3300	20.73				
3350	19.20				
3400	17.82				
3450	16.65				
3500	16.06				
3550	15.67				
3600	15.59				
3650	15.73				
3700	16.08				
3750	16.88				
3800	17.59				
3850	18.02				
3900	18.17				
3950	17.70				
4000	16.83				
4050	15.61				
4100	14.04				
4150	12.19				
4200	10.34				
4250	8.16				
4300	5.87				
4350	3.90				
4400	2.14				
4450	0.92				
4500	0.35				
4550	0.11				
4600	0.03				
4650	0.01				
4700	0.00				
4750	0.00				
4800	0.00				
4850	0.00				
4900	0.00				
4950	0.00				
5000	0.00				
5050	0.00				
5100	0.00				
5150	0.00

File: filters_data/Schott/Schott_GG455.tsv
Wavelength	Transmittance	hex_color	Manufacturer	Name	Filter Number
200	0.00	#FFFF00	Schott	GG455	GG455
210	0.00				
220	0.00				
230	0.00				
240	0.00				
250	0.00				
260	0.00				
270	0.00				
280	0.00				
290	0.00				
300	0.00				
310	0.00				
320	0.00				
330	0.00				
340	0.00				
350	0.00				
360	0.00				
370	0.00				
380	0.00				
390	0.00				
400	0.00				
410	0.00				
420	0.00				
430	0.00				
440	0.96				
450	26.03				
460	67.26				
470	85.68				
480	91.99				
490	94.64				
500	96.00				
510	96.81				
520	97.41				
530	97.83				
540	98.13				
550	98.35				
560	98.48				
570	98.58				
580	98.61				
590	98.60				
600	98.55				
610	98.49				
620	98.40				
630	98.31				
640	98.21				
650	98.11				
660	97.98				
670	97.86				
680	97.72				
690	97.59				
700	97.45				
710	97.30				
720	97.14				
730	96.98				
740	96.80				
750	96.62				
760	96.43				
770	96.23				
780	96.04				
790	95.85				
800	95.65				
810	95.47				
820	95.30				
830	95.15				
840	95.01				
850	94.89				
860	94.78				
870	94.67				
880	94.57				
890	94.46				
900	94.36				
910	94.26				
920	94.17				
930	94.09				
940	94.02				
950	93.96				
960	93.91				
970	93.86				
980	93.82				
990	93.77				
1000	93.72				
1010	93.68				
1020	93.65				
1030	93.63				
1040	93.61				
1050	93.59				
1060	93.57				
1070	93.56				
1080	93.55				
1090	93.54				
1100	93.53				
1110	93.53				
1120	93.53				
1130	93.54				
1140	93.55				
1150	93.56				
1160	93.57				
1170	93.58				
1180	93.60				
1190	93.63				
1200	93.65				
1250	93.81				
1300	94.02				
1350	94.34				
1400	94.40				
1450	95.02				
1500	95.56				
1550	95.95				
1600	96.27				
1650	96.46				
1700	96.50				
1750	96.40				
1800	96.25				
1850	96.05				
1900	95.83				
1950	95.63				
2000	95.43				
2050	95.19				
2100	94.84				
2150	94.34				
2200	93.23				
2250	92.63				
2300	93.01				
2350	92.87				
2400	92.28				
2450	91.41				
2500	90.62				
2550	90.66				
2600	89.92				
2650	88.55				
2700	81.29				
2750	34.80				
2800	24.70				
2850	25.21				
2900	26.32				
2950	27.13				
3000	27.23				
3050	26.40				
3100	25.07				
3150	23.44				
3200	21.68				
3250	19.98				
3300	18.36				
3350	16.81				
3400	15.40				
3450	14.21				
3500	13.57				
3550	13.59				
3600	13.78				
3650	13.33				
3700	13.53				
3750	14.28				
3800	15.02				
3850	15.79				
3900	16.14				
3950	15.66				
4000	14.74				
4050	13.72				
4100	12.44				
4150	10.92				
4200	9.10				
4250	7.06				
4300	5.11				
4350	3.46				
4400	2.04				
4450	0.91				
4500	0.34				
4550	0.11				
4600	0.03				
4650	0.01				
4700	0.00				
4750	0.00				
4800	0.00				
4850	0.00				
4900	0.00				
4950	0.00				
5000	0.00				
5050	0.00				
5100	0.00				
5150	0.00

File: filters_data/Schott/Schott_GG475.tsv
Wavelength	Transmittance	hex_color	Manufacturer	Name	Filter Number
200	0.00	#DAFF00	Schott	GG475	GG475
210	0.00				
220	0.00				
230	0.00				
240	0.00				
250	0.00				
260	0.00				
270	0.00				
280	0.00				
290	0.00				
300	0.00				
310	0.00				
320	0.00				
330	0.00				
340	0.00				
350	0.00				
360	0.00				
370	0.00				
380	0.00				
390	0.00				
400	0.00				
410	0.00				
420	0.00				
430	0.00				
440	0.00				
450	0.00				
460	1.04				
470	26.06				
480	71.29				
490	90.22				
500	95.23				
510	96.91				
520	97.73				
530	98.19				
540	98.50				
550	98.66				
560	98.77				
570	98.82				
580	98.81				
590	98.76				
600	98.72				
610	98.64				
620	98.57				
630	98.50				
640	98.42				
650	98.33				
660	98.22				
670	98.11				
680	97.99				
690	97.83				
700	97.69				
710	97.54				
720	97.39				
730	97.22				
740	97.04				
750	96.86				
760	96.67				
770	96.49				
780	96.32				
790	96.16				
800	96.00				
810	95.83				
820	95.68				
830	95.54				
840	95.41				
850	95.29				
860	95.16				
870	95.04				
880	94.92				
890	94.82				
900	94.74				
910	94.68				
920	94.61				
930	94.54				
940	94.49				
950	94.43				
960	94.38				
970	94.34				
980	94.29				
990	94.24				
1000	94.20				
1010	94.16				
1020	94.12				
1030	94.09				
1040	94.07				
1050	94.06				
1060	94.05				
1070	94.04				
1080	94.04				
1090	94.04				
1100	94.04				
1110	94.04				
1120	94.04				
1130	94.05				
1140	94.06				
1150	94.07				
1160	94.08				
1170	94.09				
1180	94.11				
1190	94.13				
1200	94.15				
1250	94.30				
1300	94.53				
1350	94.81				
1400	94.81				
1450	95.46				
1500	95.96				
1550	96.33				
1600	96.60				
1650	96.79				
1700	96.83				
1750	96.71				
1800	96.55				
1850	96.38				
1900	96.18				
1950	95.98				
2000	95.75				
2050	95.51				
2100	95.16				
2150	94.62				
2200	93.36				
2250	92.90				
2300	93.35				
2350	93.20				
2400	92.59				
2450	91.64				
2500	91.09				
2550	91.20				
2600	90.54				
2650	89.39				
2700	81.90				
2750	36.72				
2800	24.87				
2850	25.50				
2900	26.58				
2950	27.13				
3000	27.19				
3050	26.57				
3100	25.06				
3150	23.33				
3200	21.58				
3250	19.89				
3300	18.27				
3350	16.80				
3400	15.58				
3450	14.67				
3500	14.19				
3550	14.02				
3600	14.03				
3650	14.18				
3700	14.58				
3750	15.30				
3800	16.17				
3850	16.74				
3900	16.85				
3950	16.56				
4000	15.82				
4050	14.73				
4100	13.26				
4150	11.47				
4200	9.52				
4250	7.14				
4300	5.08				
4350	3.28				
4400	1.89				
4450	0.88				
4500	0.33				
4550	0.12				
4600	0.03				
4650	0.01				
4700	0.00				
4750	0.00				
4800	0.00				
4850	0.00				
4900	0.00				
4950	0.00				
5000	0.00				
5050	0.00				
5100	0.00				
5150	0.00

File: filters_data/Schott/Schott_GG495.tsv
Wavelength	Transmittance	hex_color	Manufacturer	Name	Filter Number
200	0.00	#FFFF00	Schott	GG495	GG495
210	0.00				
220	0.00				
230	0.00				
240	0.00				
250	0.00				
260	0.00				
270	0.00				
280	0.00				
290	0.00				
300	0.00				
310	0.00				
320	0.00				
330	0.00				
340	0.00				
350	0.00				
360	0.00				
370	0.00				
380	0.00				
390	0.00				
400	0.00				
410	0.00				
420	0.00				
430	0.00				
440	0.00				
450	0.00				
460	0.00				
470	0.00				
480	0.28				
490	21.83				
500	73.21				
510	91.85				
520	96.17				
530	97.55				
540	98.21				
550	98.58				
560	98.80				
570	98.89				
580	98.92				
590	98.91				
600	98.87				
610	98.81				
620	98.70				
630	98.59				
640	98.47				
650	98.35				
660	98.23				
670	98.10				
680	97.95				
690	97.79				
700	97.63				
710	97.46				
720	97.29				
730	97.12				
740	96.95				
750	96.77				
760	96.59				
770	96.41				
780	96.23				
790	96.04				
800	95.86				
810	95.69				
820	95.53				
830	95.37				
840	95.22				
850	95.07				
860	94.93				
870	94.81				
880	94.68				
890	94.56				
900	94.43				
910	94.32				
920	94.22				
930	94.13				
940	94.05				
950	93.98				
960	93.91				
970	93.86				
980	93.81				
990	93.76				
1000	93.71				
1010	93.67				
1020	93.64				
1030	93.61				
1040	93.59				
1050	93.57				
1060	93.56				
1070	93.54				
1080	93.53				
1090	93.52				
1100	93.52				
1110	93.52				
1120	93.52				
1130	93.53				
1140	93.55				
1150	93.56				
1160	93.57				
1170	93.59				
1180	93.60				
1190	93.62				
1200	93.64				
1250	93.82				
1300	94.07				
1350	94.35				
1400	94.41				
1450	95.06				
1500	95.60				
1550	96.01				
1600	96.34				
1650	96.53				
1700	96.57				
1750	96.50				
1800	96.36				
1850	96.16				
1900	95.95				
1950	95.74				
2000	95.52				
2050	95.30				
2100	94.98				
2150	94.49				
2200	93.29				
2250	92.89				
2300	93.20				
2350	93.13				
2400	92.56				
2450	91.66				
2500	90.77				
2550	90.14				
2600	89.58				
2650	88.08				
2700	81.25				
2750	34.10				
2800	24.45				
2850	24.99				
2900	26.11				
2950	27.14				
3000	27.51				
3050	26.86				
3100	25.58				
3150	24.09				
3200	22.57				
3250	21.05				
3300	19.31				
3350	17.54				
3400	16.01				
3450	14.87				
3500	14.38				
3550	14.10				
3600	13.93				
3650	13.96				
3700	14.35				
3750	14.88				
3800	15.53				
3850	16.19				
3900	16.43				
3950	16.00				
4000	15.21				
4050	14.05				
4100	12.65				
4150	11.13				
4200	9.49				
4250	7.57				
4300	5.47				
4350	3.49				
4400	1.91				
4450	0.81				
4500	0.29				
4550	0.10				
4600	0.03				
4650	0.01				
4700	0.00				
4750	0.00				
4800	0.00				
4850	0.00				
4900	0.00				
4950	0.00				
5000	0.00				
5050	0.00				
5100	0.00				
5150	0.00

File: filters_data/Schott/Schott_KG1.tsv
Wavelength	Transmittance	hex_color	Manufacturer	Name	Filter Number
200	0.00	#4C004C	Schott	KG1	KG1
210	0.00				
220	0.00				
230	0.00				
240	0.00				
250	0.00				
260	0.00				
270	0.20				
280	1.70				
290	7.30				
300	21.00				
310	41.89				
320	62.22				
330	76.90				
340	85.00				
350	90.40				
360	93.40				
370	94.56				
380	94.87				
390	94.33				
400	93.30				
410	92.51				
420	92.05				
430	92.22				
440	92.84				
450	93.09				
460	92.74				
470	93.15				
480	93.62				
490	94.08				
500	94.34				
510	94.02				
520	93.62				
530	93.64				
540	93.95				
550	94.44				
560	94.63				
570	94.40				
580	93.89				
590	93.02				
600	91.99				
610	90.60				
620	88.87				
630	86.93				
640	84.81				
650	82.30				
660	79.70				
670	76.90				
680	73.80				
690	70.20				
700	66.40				
710	62.80				
720	59.21				
730	55.30				
740	51.70				
750	47.70				
760	43.93				
770	40.12				
780	36.58				
790	32.90				
800	29.36				
810	26.50				
820	23.49				
830	20.82				
840	18.24				
850	15.81				
860	13.77				
870	12.06				
880	10.47				
890	9.15				
900	7.97				
910	6.94				
920	6.02				
930	5.19				
940	4.50				
950	3.97				
960	3.54				
970	3.16				
980	2.79				
990	2.48				
1000	2.23				
1010	2.03				
1020	1.85				
1030	1.68				
1040	1.52				
1050	1.40				
1060	1.30				
1070	1.21				
1080	1.13				
1090	1.06				
1100	0.99				
1110	0.94				
1120	0.90				
1130	0.86				
1140	0.84				
1150	0.82				
1160	0.80				
1170	0.78				
1180	0.76				
1190	0.75				
1200	0.73				
1250	0.72				
1300	0.76				
1350	0.85				
1400	0.98				
1450	1.18				
1500	1.47				
1550	1.91				
1600	2.46				
1650	3.10				
1700	3.71				
1750	4.20				
1800	4.56				
1850	4.63				
1900	4.49				
1950	4.28				
2000	4.08				
2050	3.83				
2100	3.62				
2150	3.45				
2200	3.38				
2250	3.52				
2300	3.83				
2350	4.29				
2400	4.89				
2450	5.54				
2500	6.18				
2550	6.69				
2600	7.07				
2650	7.28				
2700	7.15				
2750	3.69				
2800	0.17				
2850	0.03				
2900	0.01				
2950	0.01				
3000	0.01				
3050	0.01				
3100	0.01				
3150	0.01				
3200	0.01				
3250	0.01				
3300	0.01				
3350	0.02				
3400	0.02				
3450	0.02				
3500	0.03				
3550	0.04				
3600	0.05				
3650	0.06				
3700	0.07				
3750	0.06				
3800	0.04				
3850	0.02				
3900	0.01				
3950	0.00				
4000	0.00				
4050	0.00				
4100	0.00				
4150	0.00				
4200	0.00				
4250	0.00				
4300	0.00				
4350	0.00				
4400	0.00				
4450	0.00				
4500	0.00				
4550	0.00				
4600	0.00				
4650	0.00				
4700	0.00				
4750	0.00				
4800	0.00				
4850	0.00				
4900	0.00				
4950	0.00				
5000	0.00				
5050	0.00				
5100	0.00				
5150	0.00

File: filters_data/Schott/Schott_KG2.tsv
Wavelength	Transmittance	hex_color	Manufacturer	Name	Filter Number
200	0.00	#4C004C	Schott	KG2	KG2
210	0.00				
220	0.00				
230	0.00				
240	0.00				
250	0.00				
260	0.10				
270	2.00				
280	8.80				
290	24.50				
300	44.40				
310	63.72				
320	76.90				
330	85.22				
340	90.20				
350	93.10				
360	94.92				
370	95.93				
380	96.51				
390	96.15				
400	95.49				
410	94.82				
420	94.23				
430	93.88				
440	93.82				
450	93.93				
460	94.16				
470	94.61				
480	95.06				
490	95.42				
500	95.69				
510	95.64				
520	95.38				
530	95.16				
540	95.31				
550	95.54				
560	95.41				
570	95.18				
580	94.89				
590	94.40				
600	93.80				
610	93.14				
620	92.30				
630	91.32				
640	90.20				
650	88.91				
660	87.50				
670	85.90				
680	84.07				
690	81.99				
700	79.80				
710	77.40				
720	74.99				
730	72.50				
740	69.90				
750	67.10				
760	64.28				
770	61.30				
780	58.40				
790	55.30				
800	52.37				
810	49.40				
820	46.40				
830	43.42				
840	40.80				
850	38.22				
860	35.57				
870	33.00				
880	30.54				
890	28.40				
900	26.52				
910	24.57				
920	22.80				
930	21.30				
940	20.01				
950	18.50				
960	17.26				
970	16.11				
980	15.10				
990	14.15				
1000	13.33				
1010	12.59				
1020	11.89				
1030	11.33				
1040	10.89				
1050	10.47				
1060	10.09				
1070	9.75				
1080	9.48				
1090	9.28				
1100	9.10				
1110	8.97				
1120	8.84				
1130	8.71				
1140	8.60				
1150	8.47				
1160	8.35				
1170	8.25				
1180	8.15				
1190	8.07				
1200	8.00				
1250	7.87				
1300	8.10				
1350	8.55				
1400	9.25				
1450	10.28				
1500	11.57				
1550	13.05				
1600	14.71				
1650	16.51				
1700	18.35				
1750	19.51				
1800	20.07				
1850	20.11				
1900	19.71				
1950	19.05				
2000	18.34				
2050	17.76				
2100	17.24				
2150	16.76				
2200	16.47				
2250	16.71				
2300	17.64				
2350	18.85				
2400	19.97				
2450	21.14				
2500	22.27				
2550	23.11				
2600	23.70				
2650	24.04				
2700	23.27				
2750	14.93				
2800	2.26				
2850	0.68				
2900	0.45				
2950	0.38				
3000	0.35				
3050	0.34				
3100	0.33				
3150	0.34				
3200	0.34				
3250	0.35				
3300	0.36				
3350	0.38				
3400	0.41				
3450	0.46				
3500	0.53				
3550	0.61				
3600	0.71				
3650	0.79				
3700	0.74				
3750	0.55				
3800	0.35				
3850	0.19				
3900	0.08				
3950	0.03				
4000	0.02				
4050	0.01				
4100	0.00				
4150	0.00				
4200	0.00				
4250	0.00				
4300	0.00				
4350	0.00				
4400	0.00				
4450	0.00				
4500	0.00				
4550	0.00				
4600	0.00				
4650	0.00				
4700	0.00				
4750	0.00				
4800	0.00				
4850	0.00				
4900	0.00				
4950	0.00				
5000	0.00				
5050	0.00				
5100	0.00				
5150	0.00

File: filters_data/Schott/Schott_KG3.tsv
Wavelength	Transmittance	hex_color	Manufacturer	Name	Filter Number
200	0.00	#4C004C	Schott	KG3	KG3
210	0.00				
220	0.00				
230	0.00				
240	0.00				
250	0.00				
260	0.00				
270	0.19				
280	2.11				
290	8.70				
300	22.88				
310	42.57				
320	61.84				
330	76.34				
340	84.45				
350	89.48				
360	93.43				
370	94.55				
380	95.09				
390	93.79				
400	92.17				
410	90.79				
420	89.92				
430	90.37				
440	91.12				
450	91.59				
460	91.09				
470	91.67				
480	92.50				
490	92.88				
500	92.82				
510	92.65				
520	91.94				
530	91.62				
540	92.02				
550	92.98				
560	93.03				
570	92.67				
580	91.89				
590	90.59				
600	88.99				
610	86.45				
620	83.81				
630	80.54				
640	77.04				
650	73.03				
660	68.91				
670	64.51				
680	59.88				
690	54.97				
700	49.82				
710	44.82				
720	39.89				
730	35.35				
740	30.84				
750	26.45				
760	22.63				
770	19.01				
780	15.84				
790	13.02				
800	10.66				
810	8.55				
820	6.91				
830	5.53				
840	4.31				
850	3.39				
860	2.67				
870	2.07				
880	1.58				
890	1.20				
900	0.95				
910	0.74				
920	0.57				
930	0.43				
940	0.35				
950	0.27				
960	0.22				
970	0.17				
980	0.14				
990	0.11				
1000	0.09				
1010	0.08				
1020	0.06				
1030	0.05				
1040	0.05				
1050	0.04				
1060	0.03				
1070	0.03				
1080	0.03				
1090	0.02				
1100	0.02				
1110	0.02				
1120	0.02				
1130	0.02				
1140	0.02				
1150	0.02				
1160	0.02				
1170	0.01				
1180	0.01				
1190	0.01				
1200	0.01				
1250	0.01				
1300	0.01				
1350	0.01				
1400	0.02				
1450	0.03				
1500	0.05				
1550	0.07				
1600	0.12				
1650	0.18				
1700	0.25				
1750	0.32				
1800	0.37				
1850	0.38				
1900	0.37				
1950	0.34				
2000	0.31				
2050	0.29				
2100	0.28				
2150	0.28				
2200	0.27				
2250	0.31				
2300	0.36				
2350	0.44				
2400	0.58				
2450	0.71				
2500	0.94				
2550	1.16				
2600	1.40				
2650	1.69				
2700	1.92				
2750	1.42				
2800	0.16				
2850	0.04				
2900	0.02				
2950	0.02				
3000	0.02				
3050	0.02				
3100	0.02				
3150	0.02				
3200	0.02				
3250	0.02				
3300	0.03				
3350	0.03				
3400	0.04				
3450	0.06				
3500	0.08				
3550	0.10				
3600	0.13				
3650	0.16				
3700	0.18				
3750	0.17				
3800	0.13				
3850	0.08				
3900	0.04				
3950	0.02				
4000	0.01				
4050	0.00				
4100	0.00				
4150	0.00				
4200	0.00				
4250	0.00				
4300	0.00				
4350	0.00				
4400	0.00				
4450	0.00				
4500	0.00				
4550	0.00				
4600	0.00				
4650	0.00				
4700	0.00				
4750	0.00				
4800	0.00				
4850	0.00				
4900	0.00				
4950	0.00				
5000	0.00				
5050	0.00				
5100	0.00				
5150	0.00

File: filters_data/Schott/Schott_KG5.tsv
Wavelength	Transmittance	hex_color	Manufacturer	Name	Filter Number
200	0.00	#4C004C	Schott	KG5	KG5
210	0.00				
220	0.00				
230	0.00				
240	0.00				
250	0.00				
260	0.00				
270	0.00				
280	0.00				
290	0.19				
300	2.20				
310	11.38				
320	29.50				
330	51.60				
340	68.40				
350	79.50				
360	86.90				
370	89.80				
380	90.90				
390	89.98				
400	87.74				
410	86.19				
420	84.97				
430	85.05				
440	86.19				
450	86.51				
460	86.20				
470	87.20				
480	87.87				
490	88.41				
500	88.83				
510	88.54				
520	87.81				
530	87.43				
540	88.06				
550	89.00				
560	89.19				
570	88.70				
580	87.70				
590	86.00				
600	83.80				
610	81.00				
620	77.70				
630	73.80				
640	69.60				
650	65.00				
660	60.40				
670	55.50				
680	50.50				
690	45.00				
700	39.80				
710	34.70				
720	29.90				
730	25.50				
740	21.40				
750	17.80				
760	14.50				
770	11.60				
780	9.20				
790	7.20				
800	5.60				
810	4.21				
820	3.17				
830	2.31				
840	1.63				
850	1.14				
860	0.77				
870	0.53				
880	0.38				
890	0.27				
900	0.20				
910	0.14				
920	0.10				
930	0.07				
940	0.05				
950	0.04				
960	0.03				
970	0.02				
980	0.02				
990	0.01				
1000	0.01				
1010	0.01				
1020	0.01				
1030	0.00				
1040	0.00				
1050	0.00				
1060	0.00				
1070	0.00				
1080	0.00				
1090	0.00				
1100	0.00				
1110	0.00				
1120	0.00				
1130	0.00				
1140	0.00				
1150	0.00				
1160	0.00				
1170	0.00				
1180	0.00				
1190	0.00				
1200	0.00				
1250	0.00				
1300	0.00				
1350	0.00				
1400	0.00				
1450	0.00				
1500	0.00				
1550	0.01				
1600	0.02				
1650	0.03				
1700	0.04				
1750	0.06				
1800	0.07				
1850	0.07				
1900	0.07				
1950	0.06				
2000	0.06				
2050	0.05				
2100	0.05				
2150	0.05				
2200	0.05				
2250	0.06				
2300	0.08				
2350	0.11				
2400	0.15				
2450	0.21				
2500	0.29				
2550	0.41				
2600	0.53				
2650	0.66				
2700	0.79				
2750	0.56				
2800	0.09				
2850	0.03				
2900	0.02				
2950	0.02				
3000	0.02				
3050	0.02				
3100	0.02				
3150	0.02				
3200	0.03				
3250	0.03				
3300	0.04				
3350	0.04				
3400	0.06				
3450	0.07				
3500	0.09				
3550	0.12				
3600	0.16				
3650	0.19				
3700	0.22				
3750	0.20				
3800	0.16				
3850	0.10				
3900	0.05				
3950	0.02				
4000	0.01				
4050	0.00				
4100	0.00				
4150	0.00				
4200	0.00				
4250	0.00				
4300	0.00				
4350	0.00				
4400	0.00				
4450	0.00				
4500	0.00				
4550	0.00				
4600	0.00				
4650	0.00				
4700	0.00				
4750	0.00				
4800	0.00				
4850	0.00				
4900	0.00				
4950	0.00				
5000	0.00				
5050	0.00				
5100	0.00				
5150	0.00

File: filters_data/Schott/Schott_NG11.tsv
Wavelength	Transmittance	hex_color	Manufacturer	Name	Filter Number
200	0.00	#4C0000	Schott	NG11	NG11
210	0.00				
220	0.00				
230	0.00				
240	0.00				
250	0.00				
260	0.00				
270	0.00				
280	0.00				
290	0.00				
300	0.00				
310	0.01				
320	0.66				
330	7.40				
340	23.87				
350	42.41				
360	56.67				
370	62.90				
380	59.68				
390	71.66				
400	75.30				
410	74.80				
420	74.70				
430	75.40				
440	75.20				
450	75.59				
460	77.90				
470	77.90				
480	77.70				
490	77.50				
500	77.20				
510	77.30				
520	77.70				
530	78.10				
540	78.40				
550	78.30				
560	78.20				
570	77.70				
580	77.30				
590	77.00				
600	77.10				
610	77.20				
620	77.20				
630	77.10				
640	76.90				
650	76.80				
660	76.90				
670	77.40				
680	78.10				
690	78.90				
700	79.20				
710	79.30				
720	79.10				
730	78.60				
740	78.20				
750	77.60				
760	77.00				
770	76.50				
780	75.80				
790	75.10				
800	74.40				
810	73.80				
820	73.00				
830	72.20				
840	71.70				
850	70.90				
860	70.30				
870	69.40				
880	68.50				
890	68.10				
900	67.50				
910	67.00				
920	66.40				
930	66.00				
940	65.50				
950	65.20				
960	64.50				
970	64.30				
980	63.90				
990	63.60				
1000	63.30				
1010	63.10				
1020	62.80				
1030	62.60				
1040	62.40				
1050	62.40				
1060	62.30				
1070	62.20				
1080	62.10				
1090	62.20				
1100	62.40				
1110	62.54				
1120	62.66				
1130	62.78				
1140	62.90				
1150	63.04				
1160	63.18				
1170	63.35				
1180	63.53				
1190	63.75				
1200	64.00				
1250	66.16				
1300	68.00				
1350	70.30				
1400	72.85				
1450	74.73				
1500	76.90				
1550	77.94				
1600	78.41				
1650	78.41				
1700	78.31				
1750	78.31				
1800	78.31				
1850	78.41				
1900	79.00				
1950	79.35				
2000	80.00				
2050	80.58				
2100	81.00				
2150	81.00				
2200	81.00				
2250	81.24				
2300	82.00				
2350	82.27				
2400	82.00				
2450	82.00				
2500	82.00				
2550	82.00				
2600	82.00				
2650	81.33				
2700	74.00				
2750	25.45				
2800	12.00				
2850	11.50				
2900	13.00				
2950	15.27				
3000	17.62				
3050	20.73				
3100	24.00				
3150	27.52				
3200	30.91				
3250	34.21				
3300	35.25				
3350	34.12				
3400	29.00				
3450	21.86				
3500	15.00				
3550	10.18				
3600	7.35				
3650	6.31				
3700	8.00				
3750	11.59				
3800	15.83				
3850	17.25				
3900	15.74				
3950	13.00				
4000	10.60				
4050	10.60				
4100	10.58				
4150	11.17				
4200	11.62				
4250	10.72				
4300	8.71				
4350	6.01				
4400	4.17				
4450	2.90				
4500	1.72				
4550	1.04				
4600	0.60				
4650	0.35				
4700	0.18				
4750	0.11				
4800	0.07				
4850	0.04				
4900	0.02				
4950	0.01				
5000	0.00				
5050	0.00				
5100	0.00				
5150	0.00

File: filters_data/Schott/Schott_NG3.tsv
Wavelength	Transmittance	hex_color	Manufacturer	Name	Filter Number
200	0.00	#4C0000	Schott	NG3	NG3
210	0.00				
220	0.00				
230	0.00				
240	0.00				
250	0.00				
260	0.00				
270	0.00				
280	0.00				
290	0.00				
300	0.00				
310	0.00				
320	0.00				
330	0.00				
340	0.00				
350	0.10				
360	0.59				
370	1.70				
380	2.20				
390	4.70				
400	6.69				
410	7.40				
420	8.11				
430	8.70				
440	9.50				
450	10.19				
460	11.10				
470	11.30				
480	11.00				
490	10.70				
500	10.50				
510	10.43				
520	10.50				
530	10.70				
540	10.90				
550	11.00				
560	10.95				
570	10.71				
580	10.50				
590	10.49				
600	10.70				
610	11.10				
620	11.57				
630	11.92				
640	12.22				
650	12.60				
660	13.19				
670	14.20				
680	15.60				
690	17.20				
700	18.71				
710	20.00				
720	20.94				
730	21.70				
740	22.30				
750	22.70				
760	23.10				
770	23.40				
780	23.60				
790	23.70				
800	23.80				
810	23.75				
820	23.70				
830	23.60				
840	23.50				
850	23.40				
860	23.10				
870	23.00				
880	22.70				
890	22.30				
900	22.10				
910	22.00				
920	21.80				
930	21.50				
940	21.30				
950	21.10				
960	20.90				
970	20.70				
980	20.50				
990	20.40				
1000	20.20				
1010	20.22				
1020	20.10				
1030	20.12				
1040	20.00				
1050	20.10				
1060	20.20				
1070	20.10				
1080	20.20				
1090	20.29				
1100	20.34				
1110	20.54				
1120	20.77				
1130	21.00				
1140	21.24				
1150	21.49				
1160	21.75				
1170	22.02				
1180	22.32				
1190	22.63				
1200	23.00				
1250	25.32				
1300	28.00				
1350	31.10				
1400	34.00				
1450	37.32				
1500	39.70				
1550	41.47				
1600	42.16				
1650	42.41				
1700	42.30				
1750	42.41				
1800	42.73				
1850	43.25				
1900	44.25				
1950	45.46				
2000	46.74				
2050	48.13				
2100	49.57				
2150	50.90				
2200	52.25				
2250	53.60				
2300	55.00				
2350	56.17				
2400	57.11				
2450	57.86				
2500	58.37				
2550	59.00				
2600	59.25				
2650	59.56				
2700	57.00				
2750	28.80				
2800	16.00				
2850	14.39				
2900	15.74				
2950	17.84				
3000	20.00				
3050	22.24				
3100	25.00				
3150	27.52				
3200	30.00				
3250	32.36				
3300	33.00				
3350	31.16				
3400	26.00				
3450	19.48				
3500	14.00				
3550	8.54				
3600	6.22				
3650	4.96				
3700	6.00				
3750	8.48				
3800	11.56				
3850	13.63				
3900	13.00				
3950	10.68				
4000	8.00				
4050	8.00				
4100	8.51				
4150	9.02				
4200	9.00				
4250	8.32				
4300	7.00				
4350	5.18				
4400	4.00				
4450	2.68				
4500	1.73				
4550	1.05				
4600	0.62				
4650	0.38				
4700	0.21				
4750	0.12				
4800	0.07				
4850	0.05				
4900	0.03				
4950	0.02				
5000	0.01				
5050	0.00				
5100	0.00				
5150	0.00

File: filters_data/Schott/Schott_NG4.tsv
Wavelength	Transmittance	hex_color	Manufacturer	Name	Filter Number
200	0.00	#4C0000	Schott	NG4	NG4
210	0.00				
220	0.00				
230	0.00				
240	0.00				
250	0.00				
260	0.00				
270	0.00				
280	0.00				
290	0.00				
300	0.00				
310	0.00				
320	0.00				
330	0.02				
340	0.60				
350	3.39				
360	8.88				
370	13.91				
380	14.39				
390	22.50				
400	26.89				
410	27.50				
420	28.09				
430	29.10				
440	28.90				
450	30.20				
460	31.60				
470	31.50				
480	30.89				
490	30.20				
500	29.80				
510	29.62				
520	29.71				
530	30.07				
540	30.46				
550	30.60				
560	30.40				
570	29.83				
580	29.20				
590	28.90				
600	29.10				
610	29.66				
620	30.18				
630	30.50				
640	30.70				
650	30.90				
660	31.59				
670	32.79				
680	34.80				
690	36.85				
700	38.70				
710	40.00				
720	40.80				
730	41.17				
740	41.34				
750	41.35				
760	41.15				
770	40.90				
780	40.50				
790	40.10				
800	39.70				
810	39.20				
820	38.60				
830	38.07				
840	37.50				
850	36.80				
860	36.30				
870	35.80				
880	35.30				
890	34.70				
900	34.10				
910	33.70				
920	33.00				
930	32.50				
940	32.20				
950	31.60				
960	31.20				
970	30.80				
980	30.40				
990	30.10				
1000	29.80				
1010	29.60				
1020	29.30				
1030	29.10				
1040	28.90				
1050	28.80				
1060	28.80				
1070	28.60				
1080	28.70				
1090	28.60				
1100	28.60				
1110	28.82				
1120	29.02				
1130	29.24				
1140	29.45				
1150	29.68				
1160	29.91				
1170	30.16				
1180	30.42				
1190	30.69				
1200	31.00				
1250	32.76				
1300	35.33				
1350	38.55				
1400	41.85				
1450	45.23				
1500	47.64				
1550	49.48				
1600	50.65				
1650	51.16				
1700	51.09				
1750	51.09				
1800	51.53				
1850	52.19				
1900	52.92				
1950	54.17				
2000	55.34				
2050	56.59				
2100	57.69				
2150	58.71				
2200	59.74				
2250	60.84				
2300	62.00				
2350	62.89				
2400	63.55				
2450	64.21				
2500	64.72				
2550	65.16				
2600	65.38				
2650	65.31				
2700	61.00				
2750	27.50				
2800	14.59				
2850	13.19				
2900	14.66				
2950	16.79				
3000	19.00				
3050	21.84				
3100	24.48				
3150	27.27				
3200	30.00				
3250	32.62				
3300	33.72				
3350	32.00				
3400	27.00				
3450	20.52				
3500	14.00				
3550	9.38				
3600	7.00				
3650	5.64				
3700	7.00				
3750	10.12				
3800	13.27				
3850	15.39				
3900	14.00				
3950	11.21				
4000	9.44				
4050	9.00				
4100	9.44				
4150	9.77				
4200	10.00				
4250	9.33				
4300	7.33				
4350	5.67				
4400	4.00				
4450	2.50				
4500	1.61				
4550	1.00				
4600	0.62				
4650	0.40				
4700	0.21				
4750	0.12				
4800	0.07				
4850	0.05				
4900	0.03				
4950	0.01				
5000	0.01				
5050	0.00				
5100	0.00				
5150	0.00
