Repository: CheeseCube312/Filter-Plotter-Data

File: filters_data/Schott/Schott_NG5.tsv
Wavelength	Transmittance	hex_color	Manufacturer	Name	Filter Number
200	0.00	#4C0000	Schott	NG5	NG5
210	0.00				
220	0.00				
230	0.00				
240	0.00				
250	0.00				
260	0.00				
270	0.00				
280	0.00				
290	0.00				
300	0.00				
310	0.00				
320	0.07				
330	1.60				
340	8.60				
350	20.50				
360	32.80				
370	40.12				
380	39.30				
390	50.00				
400	54.56				
410	54.60				
420	54.87				
430	55.87				
440	55.64				
450	56.90				
460	58.33				
470	58.28				
480	57.70				
490	57.15				
500	56.77				
510	56.67				
520	56.84				
530	57.17				
540	57.57				
550	57.67				
560	57.47				
570	56.82				
580	56.05				
590	55.49				
600	55.48				
610	55.79				
620	56.02				
630	56.04				
640	55.78				
650	55.58				
660	55.76				
670	56.43				
680	57.73				
690	58.91				
700	59.93				
710	60.38				
720	60.35				
730	60.03				
740	59.48				
750	58.73				
760	57.97				
770	57.07				
780	56.10				
790	55.11				
800	54.24				
810	53.37				
820	52.30				
830	51.42				
840	50.55				
850	49.55				
860	48.57				
870	47.96				
880	47.35				
890	46.36				
900	45.85				
910	44.87				
920	44.16				
930	43.64				
940	42.93				
950	42.20				
960	41.75				
970	41.04				
980	40.50				
990	40.22				
1000	39.74				
1010	39.41				
1020	39.00				
1030	38.70				
1040	38.50				
1050	38.30				
1060	38.00				
1070	37.90				
1080	37.70				
1090	37.60				
1100	37.94				
1110	38.08				
1120	38.12				
1130	38.16				
1140	38.21				
1150	38.27				
1160	38.35				
1170	38.45				
1180	38.58				
1190	38.75				
1200	39.00				
1250	40.75				
1300	44.00				
1350	46.76				
1400	50.00				
1450	53.21				
1500	56.00				
1550	57.61				
1600	58.57				
1650	59.00				
1700	59.00				
1750	59.30				
1800	59.52				
1850	60.00				
1900	61.00				
1950	61.94				
2000	63.00				
2050	64.14				
2100	65.00				
2150	65.68				
2200	66.19				
2250	67.07				
2300	68.00				
2350	68.83				
2400	69.00				
2450	69.49				
2500	70.00				
2550	70.22				
2600	70.44				
2650	70.00				
2700	66.00				
2750	31.08				
2800	17.00				
2850	15.83				
2900	17.00				
2950	19.35				
3000	22.00				
3050	24.85				
3100	28.00				
3150	30.57				
3200	33.64				
3250	36.28				
3300	37.00				
3350	35.11				
3400	29.00				
3450	21.70				
3500	15.00				
3550	10.12				
3600	7.00				
3650	5.86				
3700	7.11				
3750	10.77				
3800	14.00				
3850	15.83				
3900	14.73				
3950	11.80				
4000	10.00				
4050	8.91				
4100	9.55				
4150	10.00				
4200	10.00				
4250	9.44				
4300	7.76				
4350	5.50				
4400	4.00				
4450	2.51				
4500	1.62				
4550	1.00				
4600	0.58				
4650	0.32				
4700	0.18				
4750	0.10				
4800	0.07				
4850	0.04				
4900	0.02				
4950	0.01				
5000	0.00				
5050	0.00				
5100	0.00				
5150	0.00

File: filters_data/Schott/Schott_NG9.tsv
Wavelength	Transmittance	hex_color	Manufacturer	Name	Filter Number
200	0.00	#4C0000	Schott	NG9	NG9
210	0.00				
220	0.00				
230	0.00				
240	0.00				
250	0.00				
260	0.00				
270	0.00				
280	0.00				
290	0.00				
300	0.00				
310	0.00				
320	0.00				
330	0.00				
340	0.00				
350	0.01				
360	0.08				
370	0.34				
380	0.53				
390	1.46				
400	2.30				
410	2.79				
420	3.11				
430	3.44				
440	3.55				
450	3.87				
460	4.31				
470	4.36				
480	4.23				
490	4.07				
500	3.96				
510	3.91				
520	3.93				
530	4.02				
540	4.12				
550	4.16				
560	4.12				
570	4.00				
580	3.91				
590	3.91				
600	4.07				
610	4.28				
620	4.50				
630	4.70				
640	4.90				
650	5.16				
660	5.54				
670	6.16				
680	7.04				
690	8.10				
700	9.10				
710	10.00				
720	10.74				
730	11.34				
740	11.86				
750	12.28				
760	12.68				
770	12.97				
780	13.20				
790	13.40				
800	13.59				
810	13.69				
820	13.76				
830	13.81				
840	13.77				
850	13.68				
860	13.50				
870	13.30				
880	13.25				
890	13.19				
900	13.20				
910	13.10				
920	12.90				
930	12.80				
940	12.80				
950	12.70				
960	12.46				
970	12.29				
980	12.31				
990	12.31				
1000	12.26				
1010	12.31				
1020	12.32				
1030	12.21				
1040	12.14				
1050	12.11				
1060	12.13				
1070	12.20				
1080	12.29				
1090	12.40				
1100	12.50				
1110	12.73				
1120	12.95				
1130	13.18				
1140	13.40				
1150	13.64				
1160	13.89				
1170	14.14				
1180	14.40				
1190	14.69				
1200	15.01				
1250	16.86				
1300	19.80				
1350	22.68				
1400	25.38				
1450	28.14				
1500	30.60				
1550	32.17				
1600	32.73				
1650	32.92				
1700	33.00				
1750	33.00				
1800	33.17				
1850	33.68				
1900	34.74				
1950	35.81				
2000	37.00				
2050	38.45				
2100	40.00				
2150	41.40				
2200	43.00				
2250	44.42				
2300	46.00				
2350	47.31				
2400	48.57				
2450	49.82				
2500	51.20				
2550	52.59				
2600	53.40				
2650	53.47				
2700	50.00				
2750	27.10				
2800	15.00				
2850	14.04				
2900	15.14				
2950	17.00				
3000	19.00				
3050	21.12				
3100	23.47				
3150	25.82				
3200	28.00				
3250	30.40				
3300	31.49				
3350	29.23				
3400	25.00				
3450	19.00				
3500	13.00				
3550	8.77				
3600	6.00				
3650	5.11				
3700	6.00				
3750	8.10				
3800	10.55				
3850	12.31				
3900	11.81				
3950	9.86				
4000	8.00				
4050	7.81				
4100	8.00				
4150	8.59				
4200	8.65				
4250	8.36				
4300	6.46				
4350	4.97				
4400	3.70				
4450	2.59				
4500	1.64				
4550	1.00				
4600	0.62				
4650	0.38				
4700	0.21				
4750	0.12				
4800	0.08				
4850	0.05				
4900	0.03				
4950	0.01				
5000	0.01				
5050	0.00				
5100	0.00				
5150	0.00

File: filters_data/Schott/Schott_OG515.tsv
Wavelength	Transmittance	hex_color	Manufacturer	Name	Filter Number
200	0.00	#FF8900	Schott	OG515	OG515
210	0.00				
220	0.00				
230	0.00				
240	0.00				
250	0.00				
260	0.00				
270	0.00				
280	0.00				
290	0.00				
300	0.00				
310	0.00				
320	0.00				
330	0.00				
340	0.00				
350	0.00				
360	0.00				
370	0.00				
380	0.00				
390	0.00				
400	0.00				
410	0.00				
420	0.00				
430	0.00				
440	0.00				
450	0.00				
460	0.00				
470	0.00				
480	0.00				
490	0.10				
500	5.09				
510	32.19				
520	66.92				
530	86.27				
540	93.70				
550	96.52				
560	97.69				
570	98.24				
580	98.50				
590	98.64				
600	98.68				
610	98.69				
620	98.67				
630	98.61				
640	98.53				
650	98.44				
660	98.35				
670	98.25				
680	98.15				
690	98.02				
700	97.89				
710	97.74				
720	97.60				
730	97.44				
740	97.27				
750	97.10				
760	96.93				
770	96.76				
780	96.60				
790	96.44				
800	96.27				
810	96.12				
820	95.97				
830	95.82				
840	95.68				
850	95.53				
860	95.40				
870	95.27				
880	95.14				
890	95.01				
900	94.91				
910	94.82				
920	94.74				
930	94.67				
940	94.59				
950	94.52				
960	94.45				
970	94.39				
980	94.33				
990	94.29				
1000	94.26				
1010	94.22				
1020	94.19				
1030	94.17				
1040	94.15				
1050	94.13				
1060	94.12				
1070	94.10				
1080	94.09				
1090	94.08				
1100	94.08				
1110	94.08				
1120	94.08				
1130	94.08				
1140	94.09				
1150	94.11				
1160	94.13				
1170	94.14				
1180	94.16				
1190	94.18				
1200	94.21				
1250	94.34				
1300	94.54				
1350	94.79				
1400	94.86				
1450	95.38				
1500	95.86				
1550	96.28				
1600	96.60				
1650	96.80				
1700	96.88				
1750	96.81				
1800	96.66				
1850	96.47				
1900	96.24				
1950	95.99				
2000	95.74				
2050	95.49				
2100	95.26				
2150	94.86				
2200	93.42				
2250	93.11				
2300	93.39				
2350	93.32				
2400	92.92				
2450	92.07				
2500	91.36				
2550	91.85				
2600	91.11				
2650	89.26				
2700	82.15				
2750	44.71				
2800	35.00				
2850	34.33				
2900	35.13				
2950	35.69				
3000	35.19				
3050	33.10				
3100	30.11				
3150	26.73				
3200	24.40				
3250	22.38				
3300	20.48				
3350	18.62				
3400	17.07				
3450	15.98				
3500	15.33				
3550	15.17				
3600	15.49				
3650	16.01				
3700	16.53				
3750	17.08				
3800	17.67				
3850	18.17				
3900	18.50				
3950	18.50				
4000	18.11				
4050	17.29				
4100	15.82				
4150	13.80				
4200	11.27				
4250	8.61				
4300	6.21				
4350	4.14				
4400	2.31				
4450	1.04				
4500	0.44				
4550	0.17				
4600	0.06				
4650	0.03				
4700	0.01				
4750	0.01				
4800	0.00				
4850	0.00				
4900	0.00				
4950	0.00				
5000	0.00				
5050	0.00				
5100	0.00				
5150	0.00

File: filters_data/Schott/Schott_OG550.tsv
Wavelength	Transmittance	hex_color	Manufacturer	Name	Filter Number
200	0.00	#FF6200	Schott	OG550	OG550
210	0.00				
220	0.00				
230	0.00				
240	0.00				
250	0.00				
260	0.00				
270	0.00				
280	0.00				
290	0.00				
300	0.00				
310	0.00				
320	0.00				
330	0.00				
340	0.00				
350	0.00				
360	0.00				
370	0.00				
380	0.00				
390	0.00				
400	0.00				
410	0.00				
420	0.00				
430	0.00				
440	0.00				
450	0.00				
460	0.00				
470	0.00				
480	0.00				
490	0.00				
500	0.00				
510	0.00				
520	0.00				
530	0.28				
540	11.94				
550	50.76				
560	80.65				
570	92.17				
580	96.08				
590	97.55				
600	98.02				
610	98.26				
620	98.37				
630	98.36				
640	98.32				
650	98.26				
660	98.20				
670	98.13				
680	98.05				
690	97.96				
700	97.86				
710	97.76				
720	97.65				
730	97.53				
740	97.40				
750	97.26				
760	97.11				
770	96.97				
780	96.82				
790	96.68				
800	96.52				
810	96.33				
820	96.18				
830	96.07				
840	95.97				
850	95.89				
860	95.81				
870	95.73				
880	95.66				
890	95.59				
900	95.52				
910	95.46				
920	95.40				
930	95.34				
940	95.29				
950	95.23				
960	95.18				
970	95.13				
980	95.08				
990	95.03				
1000	94.99				
1010	94.96				
1020	94.93				
1030	94.92				
1040	94.90				
1050	94.89				
1060	94.88				
1070	94.87				
1080	94.87				
1090	94.86				
1100	94.86				
1110	94.86				
1120	94.87				
1130	94.88				
1140	94.89				
1150	94.90				
1160	94.91				
1170	94.92				
1180	94.93				
1190	94.95				
1200	94.96				
1250	95.07				
1300	95.25				
1350	95.47				
1400	95.53				
1450	96.02				
1500	96.44				
1550	96.76				
1600	97.03				
1650	97.22				
1700	97.27				
1750	97.17				
1800	97.00				
1850	96.78				
1900	96.55				
1950	96.32				
2000	96.09				
2050	95.85				
2100	95.58				
2150	95.19				
2200	93.85				
2250	93.35				
2300	93.56				
2350	93.53				
2400	93.16				
2450	92.54				
2500	91.86				
2550	91.12				
2600	90.15				
2650	88.64				
2700	83.30				
2750	45.59				
2800	35.45				
2850	35.08				
2900	36.30				
2950	36.84				
3000	35.70				
3050	33.58				
3100	30.65				
3150	27.25				
3200	24.59				
3250	22.44				
3300	20.55				
3350	18.81				
3400	17.49				
3450	16.60				
3500	15.99				
3550	15.46				
3600	15.33				
3650	15.58				
3700	16.01				
3750	16.53				
3800	17.25				
3850	18.06				
3900	18.78				
3950	19.05				
4000	18.42				
4050	17.06				
4100	15.07				
4150	13.05				
4200	10.98				
4250	8.79				
4300	6.22				
4350	3.94				
4400	2.26				
4450	1.12				
4500	0.47				
4550	0.18				
4600	0.07				
4650	0.03				
4700	0.01				
4750	0.00				
4800	0.00				
4850	0.00				
4900	0.00				
4950	0.00				
5000	0.00				
5050	0.00				
5100	0.00				
5150	0.00

File: filters_data/Schott/Schott_OG570.tsv
Wavelength	Transmittance	hex_color	Manufacturer	Name	Filter Number
200	0.00	#FF1300	Schott	OG570	OG570
210	0.00				
220	0.00				
230	0.00				
240	0.00				
250	0.00				
260	0.00				
270	0.00				
280	0.00				
290	0.00				
300	0.00				
310	0.00				
320	0.00				
330	0.00				
340	0.00				
350	0.00				
360	0.00				
370	0.00				
380	0.00				
390	0.00				
400	0.00				
410	0.00				
420	0.00				
430	0.00				
440	0.00				
450	0.00				
460	0.00				
470	0.00				
480	0.00				
490	0.00				
500	0.00				
510	0.00				
520	0.00				
530	0.00				
540	0.01				
550	0.88				
560	13.86				
570	51.66				
580	81.55				
590	92.99				
600	96.49				
610	97.64				
620	98.06				
630	98.16				
640	98.19				
650	98.16				
660	98.10				
670	98.02				
680	97.93				
690	97.84				
700	97.75				
710	97.64				
720	97.52				
730	97.37				
740	97.22				
750	97.06				
760	96.91				
770	96.76				
780	96.61				
790	96.44				
800	96.29				
810	96.13				
820	95.99				
830	95.86				
840	95.74				
850	95.63				
860	95.53				
870	95.44				
880	95.35				
890	95.27				
900	95.20				
910	95.13				
920	95.07				
930	95.02				
940	94.97				
950	94.92				
960	94.88				
970	94.83				
980	94.79				
990	94.75				
1000	94.71				
1010	94.68				
1020	94.65				
1030	94.63				
1040	94.61				
1050	94.60				
1060	94.59				
1070	94.58				
1080	94.58				
1090	94.57				
1100	94.57				
1110	94.58				
1120	94.58				
1130	94.59				
1140	94.61				
1150	94.62				
1160	94.64				
1170	94.65				
1180	94.67				
1190	94.69				
1200	94.70				
1250	94.83				
1300	95.03				
1350	95.29				
1400	95.29				
1450	95.84				
1500	96.25				
1550	96.61				
1600	96.89				
1650	97.08				
1700	97.11				
1750	97.01				
1800	96.86				
1850	96.66				
1900	96.43				
1950	96.20				
2000	95.97				
2050	95.72				
2100	95.44				
2150	95.02				
2200	93.60				
2250	93.28				
2300	93.52				
2350	93.37				
2400	93.02				
2450	92.24				
2500	91.25				
2550	91.11				
2600	91.21				
2650	89.91				
2700	82.88				
2750	45.51				
2800	35.44				
2850	35.74				
2900	36.75				
2950	36.76				
3000	35.31				
3050	33.20				
3100	30.52				
3150	27.59				
3200	25.07				
3250	22.86				
3300	20.93				
3350	19.06				
3400	17.30				
3450	16.04				
3500	15.40				
3550	15.36				
3600	15.68				
3650	16.18				
3700	16.71				
3750	17.30				
3800	17.87				
3850	18.39				
3900	18.79				
3950	18.93				
4000	18.38				
4050	17.00				
4100	15.03				
4150	12.97				
4200	10.90				
4250	8.76				
4300	6.58				
4350	4.38				
4400	2.52				
4450	1.15				
4500	0.49				
4550	0.19				
4600	0.07				
4650	0.03				
4700	0.01				
4750	0.01				
4800	0.00				
4850	0.00				
4900	0.00				
4950	0.00				
5000	0.00				
5050	0.00				
5100	0.00				
5150	0.00

File: filters_data/Schott/Schott_OG590.tsv
Wavelength	Transmittance	hex_color	Manufacturer	Name	Filter Number
200	0.00	#FF0000	Schott	OG590	OG590
210	0.00				
220	0.00				
230	0.00				
240	0.00				
250	0.00				
260	0.00				
270	0.00				
280	0.00				
290	0.00				
300	0.00				
310	0.00				
320	0.00				
330	0.00				
340	0.00				
350	0.00				
360	0.00				
370	0.00				
380	0.00				
390	0.00				
400	0.00				
410	0.00				
420	0.00				
430	0.00				
440	0.00				
450	0.00				
460	0.00				
470	0.00				
480	0.00				
490	0.00				
500	0.00				
510	0.00				
520	0.00				
530	0.00				
540	0.00				
550	0.00				
560	0.01				
570	0.59				
580	12.08				
590	51.50				
600	82.26				
610	93.29				
620	96.58				
630	97.55				
640	97.91				
650	98.00				
660	97.98				
670	97.93				
680	97.84				
690	97.73				
700	97.62				
710	97.48				
720	97.34				
730	97.18				
740	97.02				
750	96.86				
760	96.69				
770	96.52				
780	96.35				
790	96.17				
800	96.00				
810	95.83				
820	95.66				
830	95.51				
840	95.37				
850	95.24				
860	95.14				
870	95.04				
880	94.95				
890	94.88				
900	94.80				
910	94.73				
920	94.66				
930	94.59				
940	94.54				
950	94.48				
960	94.43				
970	94.38				
980	94.34				
990	94.30				
1000	94.26				
1010	94.22				
1020	94.19				
1030	94.16				
1040	94.14				
1050	94.12				
1060	94.10				
1070	94.09				
1080	94.08				
1090	94.08				
1100	94.08				
1110	94.08				
1120	94.09				
1130	94.10				
1140	94.11				
1150	94.13				
1160	94.14				
1170	94.16				
1180	94.18				
1190	94.20				
1200	94.21				
1250	94.34				
1300	94.57				
1350	94.85				
1400	94.93				
1450	95.47				
1500	95.94				
1550	96.32				
1600	96.62				
1650	96.84				
1700	96.90				
1750	96.81				
1800	96.64				
1850	96.45				
1900	96.23				
1950	96.00				
2000	95.76				
2050	95.50				
2100	95.23				
2150	94.82				
2200	93.34				
2250	92.95				
2300	93.23				
2350	93.13				
2400	92.67				
2450	92.05				
2500	91.17				
2550	90.24				
2600	89.92				
2650	89.17				
2700	83.37				
2750	43.44				
2800	33.92				
2850	33.81				
2900	34.73				
2950	35.24				
3000	34.53				
3050	32.52				
3100	29.69				
3150	26.48				
3200	23.22				
3250	20.78				
3300	18.99				
3350	17.55				
3400	16.43				
3450	15.71				
3500	15.28				
3550	14.94				
3600	14.69				
3650	14.78				
3700	15.09				
3750	15.58				
3800	16.24				
3850	16.97				
3900	17.65				
3950	18.13				
4000	17.94				
4050	16.78				
4100	14.80				
4150	12.46				
4200	10.06				
4250	7.75				
4300	5.68				
4350	3.85				
4400	2.23				
4450	1.03				
4500	0.47				
4550	0.17				
4600	0.07				
4650	0.02				
4700	0.01				
4750	0.01				
4800	0.00				
4850	0.00				
4900	0.00				
4950	0.00				
5000	0.00				
5050	0.00				
5100	0.00				
5150	0.00

File: filters_data/Schott/Schott_RG610.tsv
Wavelength	Transmittance	hex_color	Manufacturer	Name	Filter Number
200	0.00	#4C0000	Schott	RG610	RG610
210	0.00				
220	0.00				
230	0.00				
240	0.00				
250	0.00				
260	0.00				
270	0.00				
280	0.00				
290	0.00				
300	0.00				
310	0.00				
320	0.00				
330	0.00				
340	0.00				
350	0.00				
360	0.00				
370	0.00				
380	0.00				
390	0.00				
400	0.00				
410	0.00				
420	0.00				
430	0.00				
440	0.00				
450	0.00				
460	0.00				
470	0.00				
480	0.00				
490	0.00				
500	0.00				
510	0.00				
520	0.00				
530	0.00				
540	0.00				
550	0.00				
560	0.00				
570	0.00				
580	0.15				
590	3.11				
600	20.19				
610	51.64				
620	77.03				
630	89.48				
640	94.54				
650	96.55				
660	97.46				
670	97.85				
680	98.06				
690	98.15				
700	98.17				
710	98.17				
720	98.12				
730	98.02				
740	97.91				
750	97.82				
760	97.71				
770	97.61				
780	97.48				
790	97.36				
800	97.24				
810	97.13				
820	97.02				
830	96.92				
840	96.84				
850	96.77				
860	96.71				
870	96.67				
880	96.63				
890	96.59				
900	96.56				
910	96.53				
920	96.49				
930	96.46				
940	96.43				
950	96.40				
960	96.38				
970	96.35				
980	96.33				
990	96.31				
1000	96.30				
1010	96.29				
1020	96.28				
1030	96.28				
1040	96.28				
1050	96.28				
1060	96.29				
1070	96.30				
1080	96.30				
1090	96.31				
1100	96.32				
1110	96.33				
1120	96.35				
1130	96.36				
1140	96.37				
1150	96.39				
1160	96.41				
1170	96.44				
1180	96.46				
1190	96.49				
1200	96.52				
1250	96.66				
1300	96.85				
1350	97.08				
1400	97.15				
1450	97.53				
1500	97.83				
1550	98.04				
1600	98.21				
1650	98.29				
1700	98.24				
1750	98.12				
1800	97.99				
1850	97.83				
1900	97.68				
1950	97.57				
2000	97.46				
2050	97.33				
2100	97.19				
2150	96.88				
2200	95.50				
2250	95.19				
2300	95.50				
2350	95.54				
2400	95.32				
2450	94.96				
2500	94.54				
2550	94.05				
2600	93.39				
2650	92.32				
2700	87.46				
2750	51.65				
2800	37.48				
2850	36.06				
2900	36.84				
2950	36.71				
3000	35.29				
3050	32.91				
3100	30.18				
3150	27.53				
3200	25.29				
3250	23.34				
3300	21.83				
3350	20.60				
3400	19.65				
3450	19.17				
3500	19.33				
3550	19.99				
3600	20.98				
3650	22.01				
3700	23.02				
3750	24.11				
3800	25.27				
3850	26.31				
3900	27.08				
3950	27.56				
4000	27.42				
4050	26.14				
4100	23.62				
4150	20.80				
4200	17.93				
4250	14.82				
4300	11.23				
4350	7.84				
4400	4.81				
4450	2.39				
4500	1.07				
4550	0.45				
4600	0.16				
4650	0.06				
4700	0.03				
4750	0.01				
4800	0.01				
4850	0.00				
4900	0.00				
4950	0.00				
5000	0.00				
5050	0.00				
5100	0.00				
5150	0.00

File: filters_data/Schott/Schott_RG645.tsv
Wavelength	Transmittance	hex_color	Manufacturer	Name	Filter Number
200	0.00	#4C0000	Schott	RG645	RG645
210	0.00				
220	0.00				
230	0.00				
240	0.00				
250	0.00				
260	0.00				
270	0.00				
280	0.00				
290	0.00				
300	0.00				
310	0.00				
320	0.00				
330	0.00				
340	0.00				
350	0.00				
360	0.00				
370	0.00				
380	0.00				
390	0.00				
400	0.00				
410	0.00				
420	0.00				
430	0.00				
440	0.00				
450	0.00				
460	0.00				
470	0.00				
480	0.00				
490	0.00				
500	0.00				
510	0.00				
520	0.00				
530	0.00				
540	0.00				
550	0.00				
560	0.00				
570	0.00				
580	0.00				
590	0.00				
600	0.00				
610	0.01				
620	0.36				
630	6.06				
640	31.12				
650	64.54				
660	84.49				
670	92.71				
680	95.89				
690	97.06				
700	97.60				
710	97.79				
720	97.83				
730	97.81				
740	97.75				
750	97.65				
760	97.54				
770	97.42				
780	97.30				
790	97.19				
800	97.08				
810	96.98				
820	96.88				
830	96.79				
840	96.71				
850	96.64				
860	96.58				
870	96.53				
880	96.49				
890	96.44				
900	96.41				
910	96.36				
920	96.32				
930	96.28				
940	96.24				
950	96.21				
960	96.17				
970	96.14				
980	96.11				
990	96.08				
1000	96.05				
1010	96.04				
1020	96.02				
1030	96.02				
1040	96.01				
1050	96.01				
1060	96.02				
1070	96.02				
1080	96.03				
1090	96.04				
1100	96.05				
1110	96.06				
1120	96.08				
1130	96.10				
1140	96.11				
1150	96.13				
1160	96.16				
1170	96.18				
1180	96.21				
1190	96.24				
1200	96.28				
1250	96.44				
1300	96.62				
1350	96.84				
1400	96.94				
1450	97.30				
1500	97.65				
1550	97.91				
1600	98.06				
1650	98.15				
1700	98.14				
1750	98.04				
1800	97.89				
1850	97.72				
1900	97.60				
1950	97.50				
2000	97.39				
2050	97.26				
2100	97.11				
2150	96.84				
2200	95.47				
2250	95.16				
2300	95.45				
2350	95.55				
2400	95.25				
2450	94.66				
2500	94.08				
2550	94.51				
2600	94.47				
2650	93.37				
2700	88.94				
2750	54.39				
2800	39.16				
2850	37.38				
2900	37.91				
2950	37.79				
3000	36.71				
3050	34.55				
3100	31.77				
3150	29.11				
3200	26.87				
3250	24.82				
3300	23.09				
3350	21.76				
3400	20.81				
3450	20.36				
3500	20.49				
3550	21.13				
3600	22.08				
3650	23.02				
3700	23.99				
3750	25.03				
3800	26.23				
3850	27.14				
3900	27.87				
3950	28.27				
4000	27.92				
4050	26.56				
4100	24.36				
4150	21.52				
4200	18.44				
4250	15.29				
4300	11.99				
4350	8.52				
4400	5.08				
4450	2.52				
4500	1.16				
4550	0.48				
4600	0.20				
4650	0.08				
4700	0.03				
4750	0.02				
4800	0.01				
4850	0.00				
4900	0.00				
4950	0.00				
5000	0.00				
5050	0.00				
5100	0.00				
5150	0.00

File: filters_data/Schott/Schott_RG665.tsv
Wavelength	Transmittance	hex_color	Manufacturer	Name	Filter Number
200	0.00	#4C0000	Schott	RG665	RG665
210	0.00				
220	0.00				
230	0.00				
240	0.00				
250	0.00				
260	0.00				
270	0.00				
280	0.00				
290	0.00				
300	0.00				
310	0.00				
320	0.00				
330	0.00				
340	0.00				
350	0.00				
360	0.00				
370	0.00				
380	0.00				
390	0.00				
400	0.00				
410	0.00				
420	0.00				
430	0.00				
440	0.00				
450	0.00				
460	0.00				
470	0.00				
480	0.00				
490	0.00				
500	0.00				
510	0.00				
520	0.00				
530	0.00				
540	0.00				
550	0.00				
560	0.00				
570	0.00				
580	0.00				
590	0.00				
600	0.00				
610	0.00				
620	0.00				
630	0.01				
640	0.43				
650	7.18				
660	32.97				
670	64.26				
680	83.39				
690	92.05				
700	95.67				
710	97.19				
720	97.88				
730	98.17				
740	98.26				
750	98.28				
760	98.26				
770	98.22				
780	98.18				
790	98.14				
800	98.09				
810	98.04				
820	97.99				
830	97.93				
840	97.88				
850	97.82				
860	97.77				
870	97.72				
880	97.67				
890	97.63				
900	97.59				
910	97.56				
920	97.54				
930	97.52				
940	97.51				
950	97.50				
960	97.49				
970	97.48				
980	97.48				
990	97.48				
1000	97.48				
1010	97.48				
1020	97.49				
1030	97.50				
1040	97.51				
1050	97.52				
1060	97.54				
1070	97.55				
1080	97.57				
1090	97.58				
1100	97.60				
1110	97.62				
1120	97.64				
1130	97.66				
1140	97.68				
1150	97.70				
1160	97.72				
1170	97.75				
1180	97.77				
1190	97.80				
1200	97.83				
1250	97.97				
1300	98.14				
1350	98.32				
1400	98.35				
1450	98.60				
1500	98.83				
1550	98.96				
1600	99.04				
1650	99.03				
1700	98.95				
1750	98.82				
1800	98.69				
1850	98.56				
1900	98.44				
1950	98.35				
2000	98.28				
2050	98.22				
2100	98.11				
2150	97.81				
2200	96.61				
2250	96.23				
2300	96.55				
2350	96.66				
2400	96.46				
2450	95.94				
2500	95.03				
2550	94.34				
2600	94.03				
2650	93.10				
2700	87.97				
2750	54.78				
2800	36.80				
2850	33.99				
2900	33.80				
2950	33.59				
3000	32.59				
3050	30.67				
3100	28.47				
3150	26.70				
3200	25.01				
3250	23.47				
3300	22.24				
3350	21.48				
3400	21.44				
3450	21.98				
3500	22.90				
3550	24.12				
3600	25.77				
3650	27.34				
3700	28.72				
3750	29.91				
3800	30.90				
3850	31.73				
3900	32.41				
3950	32.73				
4000	32.59				
4050	31.47				
4100	29.40				
4150	26.97				
4200	23.95				
4250	20.72				
4300	16.88				
4350	12.67				
4400	8.26				
4450	4.35				
4500	1.97				
4550	0.92				
4600	0.35				
4650	0.13				
4700	0.05				
4750	0.02				
4800	0.01				
4850	0.00				
4900	0.00				
4950	0.00				
5000	0.00				
5050	0.00				
5100	0.00				
5150	0.00

File: filters_data/Schott/Schott_RG715.tsv
Wavelength	Transmittance	hex_color	Manufacturer	Name	Filter Number
200	0.00	#4C0000	Schott	RG715	RG715
210	0.00				
220	0.00				
230	0.00				
240	0.00				
250	0.00				
260	0.00				
270	0.00				
280	0.00				
290	0.00				
300	0.00				
310	0.00				
320	0.00				
330	0.00				
340	0.00				
350	0.00				
360	0.00				
370	0.00				
380	0.00				
390	0.00				
400	0.00				
410	0.00				
420	0.00				
430	0.00				
440	0.00				
450	0.00				
460	0.00				
470	0.00				
480	0.00				
490	0.00				
500	0.00				
510	0.00				
520	0.00				
530	0.00				
540	0.00				
550	0.00				
560	0.00				
570	0.00				
580	0.00				
590	0.00				
600	0.00				
610	0.00				
620	0.00				
630	0.00				
640	0.00				
650	0.00				
660	0.00				
670	0.01				
680	0.04				
690	0.54				
700	5.90				
710	31.10				
720	66.65				
730	86.63				
740	94.10				
750	96.66				
760	97.57				
770	97.91				
780	98.02				
790	98.05				
800	98.05				
810	98.04				
820	98.02				
830	98.00				
840	97.98				
850	97.96				
860	97.95				
870	97.94				
880	97.95				
890	97.95				
900	97.96				
910	97.97				
920	97.98				
930	97.99				
940	98.01				
950	98.02				
960	98.03				
970	98.04				
980	98.05				
990	98.06				
1000	98.07				
1010	98.08				
1020	98.09				
1030	98.10				
1040	98.11				
1050	98.12				
1060	98.13				
1070	98.15				
1080	98.16				
1090	98.17				
1100	98.19				
1110	98.20				
1120	98.22				
1130	98.23				
1140	98.25				
1150	98.27				
1160	98.28				
1170	98.30				
1180	98.32				
1190	98.34				
1200	98.36				
1250	98.46				
1300	98.60				
1350	98.77				
1400	98.79				
1450	98.97				
1500	99.17				
1550	99.27				
1600	99.32				
1650	99.29				
1700	99.19				
1750	99.05				
1800	98.91				
1850	98.78				
1900	98.69				
1950	98.69				
2000	98.62				
2050	98.53				
2100	98.41				
2150	98.03				
2200	96.80				
2250	96.41				
2300	96.78				
2350	96.84				
2400	96.58				
2450	95.98				
2500	95.45				
2550	95.92				
2600	95.97				
2650	94.95				
2700	90.17				
2750	55.97				
2800	36.53				
2850	33.78				
2900	33.56				
2950	33.36				
3000	32.36				
3050	30.67				
3100	28.64				
3150	26.60				
3200	24.77				
3250	23.25				
3300	22.02				
3350	21.20				
3400	20.72				
3450	20.93				
3500	21.71				
3550	23.13				
3600	24.76				
3650	26.49				
3700	28.27				
3750	29.95				
3800	31.27				
3850	32.32				
3900	33.05				
3950	33.02				
4000	32.52				
4050	31.54				
4100	29.93				
4150	27.58				
4200	24.64				
4250	21.20				
4300	16.66				
4350	12.38				
4400	7.96				
4450	4.38				
4500	1.98				
4550	0.84				
4600	0.33				
4650	0.11				
4700	0.04				
4750	0.02				
4800	0.01				
4850	0.00				
4900	0.00				
4950	0.00				
5000	0.00				
5050	0.00				
5100	0.00				
5150	0.00

File: filters_data/Schott/Schott_RG9.tsv
Wavelength	Transmittance	hex_color	Manufacturer	Name	Filter Number
200	0.00	#4C0000	Schott	RG9	RG9
210	0.00				
220	0.00				
230	0.00				
240	0.00				
250	0.00				
260	0.00				
270	0.00				
280	0.00				
290	0.00				
300	0.00				
310	0.00				
320	0.00				
330	0.00				
340	0.00				
350	0.00				
360	0.00				
370	0.00				
380	0.00				
390	0.00				
400	0.00				
410	0.00				
420	0.00				
430	0.00				
440	0.00				
450	0.00				
460	0.00				
470	0.00				
480	0.00				
490	0.00				
500	0.00				
510	0.00				
520	0.00				
530	0.00				
540	0.00				
550	0.00				
560	0.00				
570	0.00				
580	0.00				
590	0.00				
600	0.00				
610	0.00				
620	0.00				
630	0.00				
640	0.00				
650	0.00				
660	0.00				
670	0.00				
680	0.00				
690	0.00				
700	0.64				
710	9.90				
720	35.71				
730	63.34				
740	80.95				
750	89.52				
760	93.06				
770	94.42				
780	94.67				
790	94.62				
800	94.42				
810	94.14				
820	93.77				
830	93.27				
840	92.71				
850	92.12				
860	91.48				
870	90.76				
880	89.89				
890	88.89				
900	87.76				
910	86.51				
920	85.05				
930	83.28				
940	81.37				
950	79.36				
960	76.97				
970	74.03				
980	70.52				
990	66.62				
1000	62.49				
1010	57.70				
1020	52.44				
1030	47.02				
1040	41.26				
1050	35.37				
1060	29.68				
1070	24.25				
1080	19.38				
1090	14.83				
1100	11.24				
1110	8.09				
1120	5.56				
1130	3.85				
1140	2.45				
1150	1.55				
1160	0.96				
1170	0.61				
1180	0.39				
1190	0.25				
1200	0.16				
1250	0.03				
1300	0.02				
1350	0.04				
1400	0.03				
1450	0.01				
1500	0.01				
1550	0.01				
1600	0.02				
1650	0.03				
1700	0.02				
1750	0.02				
1800	0.03				
1850	0.09				
1900	0.25				
1950	0.74				
2000	1.52				
2050	2.80				
2100	4.64				
2150	7.04				
2200	10.08				
2250	14.00				
2300	18.44				
2350	22.88				
2400	26.43				
2450	28.70				
2500	29.97				
2550	30.20				
2600	29.91				
2650	29.22				
2700	26.12				
2750	13.42				
2800	10.42				
2850	10.74				
2900	11.36				
2950	11.85				
3000	12.03				
3050	11.64				
3100	10.94				
3150	10.16				
3200	9.52				
3250	8.94				
3300	8.43				
3350	8.00				
3400	7.75				
3450	7.75				
3500	7.95				
3550	8.24				
3600	8.70				
3650	9.21				
3700	9.73				
3750	10.32				
3800	11.05				
3850	11.82				
3900	12.39				
3950	12.81				
4000	12.92				
4050	12.55				
4100	11.44				
4150	10.06				
4200	8.57				
4250	6.98				
4300	5.19				
4350	3.43				
4400	2.02				
4450	0.98				
4500	0.44				
4550	0.18				
4600	0.07				
4650	0.03				
4700	0.01				
4750	0.01				
4800	0.00				
4850	0.00				
4900	0.00				
4950	0.00				
5000	0.00				
5050	0.00				
5100	0.00				
5150	0.00

File: filters_data/Schott/Schott_RG905.tsv
Wavelength	Transmittance	hex_color	Manufacturer	Name	Filter Number
200	0.00	#4C0000	Schott	RG905	RG905
210	0.00				
220	0.00				
230	0.00				
240	0.00				
250	0.00				
260	0.00				
270	0.00				
280	0.00				
290	0.00				
300	0.00				
310	0.00				
320	0.00				
330	0.00				
340	0.00				
350	0.00				
360	0.00				
370	0.00				
380	0.00				
390	0.00				
400	0.00				
410	0.00				
420	0.00				
430	0.01				
440	0.05				
450	0.29				
460	1.12				
470	2.67				
480	4.13				
490	4.49				
500	4.14				
510	2.70				
520	1.36				
530	0.52				
540	0.33				
550	0.54				
560	1.11				
570	0.81				
580	0.18				
590	0.03				
600	0.02				
610	0.03				
620	0.03				
630	0.02				
640	0.02				
650	0.02				
660	0.04				
670	0.24				
680	1.70				
690	7.80				
700	21.59				
710	38.00				
720	51.79				
730	62.30				
740	70.44				
750	76.93				
760	82.21				
770	86.34				
780	89.57				
790	92.07				
800	93.90				
810	95.20				
820	96.11				
830	96.74				
840	97.15				
850	97.41				
860	97.57				
870	97.64				
880	97.65				
890	97.62				
900	97.54				
910	97.42				
920	97.27				
930	97.06				
940	96.82				
950	96.51				
960	96.15				
970	95.72				
980	95.20				
990	94.58				
1000	93.84				
1010	92.93				
1020	91.83				
1030	90.46				
1040	88.96				
1050	87.16				
1060	85.10				
1070	82.73				
1080	80.12				
1090	77.14				
1100	73.96				
1110	70.55				
1120	66.91				
1130	63.16				
1140	59.30				
1150	55.46				
1160	51.49				
1170	47.69				
1180	43.98				
1190	40.54				
1200	37.41				
1250	26.10				
1300	22.94				
1350	25.54				
1400	26.37				
1450	22.37				
1500	19.46				
1550	20.15				
1600	23.16				
1650	25.11				
1700	24.53				
1750	23.98				
1800	25.56				
1850	30.22				
1900	36.86				
1950	44.45				
2000	51.08				
2050	56.26				
2100	60.59				
2150	64.25				
2200	66.79				
2250	69.51				
2300	72.34				
2350	74.20				
2400	75.35				
2450	75.28				
2500	74.62				
2550	73.82				
2600	72.70				
2650	71.10				
2700	67.34				
2750	44.09				
2800	30.43				
2850	27.67				
2900	26.66				
2950	25.36				
3000	23.24				
3050	20.53				
3100	17.63				
3150	14.84				
3200	12.32				
3250	10.19				
3300	8.42				
3350	7.02				
3400	5.92				
3450	5.15				
3500	4.63				
3550	4.38				
3600	4.28				
3650	4.29				
3700	4.39				
3750	4.58				
3800	4.87				
3850	5.29				
3900	5.78				
3950	6.18				
4000	6.29				
4050	5.93				
4100	5.12				
4150	4.09				
4200	3.08				
4250	2.19				
4300	1.50				
4350	0.94				
4400	0.50				
4450	0.22				
4500	0.08				
4550	0.02				
4600	0.01				
4650	0.00				
4700	0.00				
4750	0.00				
4800	0.00				
4850	0.00				
4900	0.00				
4950	0.00				
5000	0.00				
5050	0.00				
5100	0.00				
5150	0.00

File: filters_data/Schott/Schott_S7000.tsv
Wavelength	Transmittance	hex_color	Manufacturer	Name	Filter Number
200	0.00	#FFD700	Schott	S7000	S7000
210	0.00				
220	0.00				
230	0.00				
240	0.00				
250	0.00				
260	0.00				
270	0.03				
280	0.38				
290	1.50				
300	2.20				
310	2.10				
320	3.83				
330	15.42				
340	46.15				
350	75.47				
360	89.62				
370	95.11				
380	97.17				
390	98.10				
400	98.72				
410	99.06				
420	99.29				
430	99.33				
440	99.46				
450	99.47				
460	99.51				
470	99.68				
480	99.78				
490	99.68				
500	99.65				
510	99.72				
520	99.79				
530	99.82				
540	99.89				
550	99.94				
560	99.19				
570	99.97				
580	99.95				
590	99.98				
600	99.16				
610	99.17				
620	99.15				
630	99.20				
640	99.23				
650	99.27				
660	99.30				
670	99.26				
680	99.33				
690	99.33				
700	99.33				
710	99.23				
720	99.33				
730	99.42				
740	99.30				
750	99.44				
760	99.22				
770	99.49				
780	99.33				
790	99.28				
800	99.39				
810	99.58				
820	99.42				
830	99.51				
840	99.56				
850	99.39				
860	99.40				
870	99.64				
880	99.70				
890	99.65				
900	99.65				
910	99.67				
920	99.73				
930	99.70				
940	99.70				
950	99.73				
960	99.70				
970	99.69				
980	99.65				
990	99.68				
1000	99.68				
1010	99.70				
1020	99.71				
1030	99.73				
1040	99.74				
1050	99.72				
1060	99.72				
1070	99.71				
1080	99.71				
1090	99.73				
1100	99.73				
1110	99.72				
1120	99.75				
1130	99.76				
1140	99.74				
1150	99.75				
1160	99.75				
1170	99.76				
1180	99.75				
1190	99.78				
1200	99.76				
1250	99.77				
1300	99.77				
1350	99.88				
1400	99.80				
1450	99.78				
1500	99.83				
1550	99.83				
1600	99.84				
1650	99.83				
1700	99.78				
1750	99.77				
1800	99.75				
1850	99.69				
1900	99.69				
1950	99.69				
2000	99.81				
2050	99.77				
2100	99.55				
2150	99.49				
2200	99.49				
2250	99.15				
2300	99.23				
2350	99.15				
2400	99.95				
2450	99.76				
2500	99.45				
2550	99.31				
2600	99.15				
2650	98.95				
2700	98.13				
2750	87.13				
2800	76.54				
2850	75.08				
2900	74.83				
2950	74.74				
3000	74.66				
3050	74.31				
3100	73.54				
3150	72.47				
3200	71.18				
3250	69.80				
3300	68.29				
3350	66.53				
3400	64.29				
3450	61.93				
3500	59.55				
3550	58.00				
3600	57.17				
3650	56.19				
3700	54.90				
3750	52.93				
3800	52.23				
3850	53.29				
3900	54.03				
3950	53.46				
4000	51.56				
4050	49.51				
4100	47.96				
4150	46.52				
4200	44.49				
4250	41.50				
4300	36.83				
4350	30.98				
4400	24.23				
4450	17.24				
4500	10.97				
4550	6.14				
4600	3.03				
4650	1.39				
4700	0.61				
4750	0.26				
4800	0.12				
4850	0.06				
4900	0.03				
4950	0.02				
5000	0.01				
5050	0.00				
5100	0.00				
5150	0.00

File: filters_data/Schott/Schott_S7005.tsv
Wavelength	Transmittance	hex_color	Manufacturer	Name	Filter Number
200	0.00	#FFFF00	Schott	S7005	S7005
210	0.00				
220	0.00				
230	0.00				
240	0.00				
250	0.00				
260	0.00				
270	0.00				
280	0.00				
290	0.00				
300	0.00				
310	0.00				
320	0.00				
330	0.00				
340	0.16				
350	9.82				
360	36.75				
370	64.96				
380	80.64				
390	88.17				
400	68.32				
410	88.06				
420	93.74				
430	97.77				
440	97.56				
450	98.21				
460	95.84				
470	92.79				
480	96.07				
490	97.18				
500	98.74				
510	99.67				
520	99.80				
530	99.63				
540	99.81				
550	99.75				
560	99.63				
570	99.80				
580	99.99				
590	99.68				
600	99.69				
610	99.70				
620	99.71				
630	99.73				
640	99.73				
650	99.75				
660	99.79				
670	99.75				
680	99.78				
690	99.82				
700	99.83				
710	99.82				
720	99.85				
730	99.86				
740	99.82				
750	99.87				
760	99.78				
770	99.89				
780	99.88				
790	99.83				
800	99.84				
810	99.87				
820	99.89				
830	99.89				
840	99.81				
850	99.83				
860	99.85				
870	99.89				
880	99.93				
890	99.85				
900	99.77				
910	99.81				
920	99.20				
930	98.13				
940	97.37				
950	97.58				
960	98.44				
970	99.30				
980	99.84				
990	99.73				
1000	99.74				
1010	99.94				
1020	99.69				
1030	99.21				
1040	98.01				
1050	94.34				
1060	85.91				
1070	77.72				
1080	79.78				
1090	87.52				
1100	91.51				
1110	94.01				
1120	96.71				
1130	98.68				
1140	99.42				
1150	99.41				
1160	99.05				
1170	98.26				
1180	96.53				
1190	92.52				
1200	84.93				
1250	84.38				
1300	95.45				
1350	80.13				
1400	83.51				
1450	79.26				
1500	83.67				
1550	85.09				
1600	92.54				
1650	97.15				
1700	99.79				
1750	99.68				
1800	99.12				
1850	98.31				
1900	97.78				
1950	97.60				
2000	97.94				
2050	98.73				
2100	98.80				
2150	98.85				
2200	98.75				
2250	98.41				
2300	98.29				
2350	97.81				
2400	96.77				
2450	95.10				
2500	93.10				
2550	92.05				
2600	91.57				
2650	91.75				
2700	90.39				
2750	76.88				
2800	61.36				
2850	58.31				
2900	57.07				
2950	56.12				
3000	55.32				
3050	54.39				
3100	53.13				
3150	51.59				
3200	49.84				
3250	48.04				
3300	46.24				
3350	44.39				
3400	42.47				
3450	40.63				
3500	39.30				
3550	38.74				
3600	38.87				
3650	38.96				
3700	38.72				
3750	37.75				
3800	37.25				
3850	38.25				
3900	39.44				
3950	39.70				
4000	38.39				
4050	36.41				
4100	34.67				
4150	33.44				
4200	32.20				
4250	30.65				
4300	28.05				
4350	24.69				
4400	20.34				
4450	15.08				
4500	9.82				
4550	5.33				
4600	1.78				
4650	0.99				
4700	0.99				
4750	0.99				
4800	0.99				
4850	0.99				
4900	0.99				
4950	0.99				
5000	0.99				
5050	1.81				
5100	1.45				
5150	1.51

File: filters_data/Schott/Schott_S7010N.tsv
Wavelength	Transmittance	hex_color	Manufacturer	Name	Filter Number
200	0.00	#FFD700	Schott	S7010N	S7010N
210	0.00				
220	0.00				
230	0.00				
240	0.00				
250	0.00				
260	0.00				
270	0.00				
280	0.00				
290	0.00				
300	0.00				
310	0.00				
320	0.00				
330	0.00				
340	0.18				
350	10.27				
360	30.35				
370	59.79				
380	76.72				
390	84.31				
400	40.80				
410	75.67				
420	87.14				
430	96.25				
440	95.08				
450	96.40				
460	90.14				
470	82.66				
480	90.43				
490	93.11				
500	97.13				
510	99.47				
520	99.73				
530	99.27				
540	99.65				
550	99.49				
560	99.03				
570	99.52				
580	99.95				
590	99.99				
600	99.70				
610	99.74				
620	99.75				
630	99.77				
640	99.79				
650	99.81				
660	99.82				
670	99.79				
680	99.84				
690	99.88				
700	99.89				
710	99.88				
720	99.89				
730	99.90				
740	99.87				
750	99.92				
760	99.83				
770	99.90				
780	99.90				
790	99.90				
800	99.92				
810	99.95				
820	99.91				
830	99.93				
840	99.89				
850	99.86				
860	99.77				
870	99.93				
880	99.89				
890	99.76				
900	99.49				
910	98.79				
920	97.18				
930	94.50				
940	92.54				
950	93.09				
960	95.61				
970	97.77				
980	99.18				
990	99.72				
1000	99.73				
1010	99.41				
1020	98.72				
1030	97.46				
1040	94.40				
1050	85.72				
1060	67.92				
1070	51.65				
1080	56.08				
1090	70.86				
1100	79.04				
1110	84.78				
1120	91.23				
1130	96.13				
1140	97.99				
1150	97.97				
1160	97.01				
1170	94.96				
1180	90.61				
1190	81.17				
1200	65.13				
1250	63.93				
1300	87.95				
1350	55.60				
1400	61.97				
1450	53.78				
1500	62.09				
1550	65.24				
1600	81.07				
1650	92.25				
1700	99.25				
1750	99.08				
1800	97.75				
1850	95.83				
1900	94.54				
1950	94.25				
2000	95.18				
2050	97.39				
2100	97.96				
2150	98.50				
2200	98.73				
2250	98.45				
2300	98.11				
2350	97.04				
2400	94.75				
2450	91.06				
2500	86.76				
2550	83.34				
2600	82.67				
2650	83.99				
2700	85.16				
2750	76.06				
2800	65.75				
2850	64.06				
2900	63.65				
2950	63.45				
3000	63.21				
3050	62.65				
3100	61.67				
3150	60.36				
3200	58.84				
3250	57.18				
3300	55.42				
3350	53.52				
3400	51.26				
3450	49.11				
3500	47.20				
3550	46.17				
3600	45.64				
3650	44.92				
3700	43.75				
3750	41.76				
3800	40.38				
3850	40.62				
3900	41.02				
3950	40.48				
4000	38.74				
4050	36.85				
4100	35.64				
4150	35.16				
4200	34.36				
4250	32.54				
4300	29.94				
4350	26.55				
4400	21.88				
4450	16.25				
4500	10.64				
4550	5.99				
4600	2.84				
4650	1.26				
4700	0.55				
4750	0.24				
4800	0.11				
4850	0.05				
4900	0.03				
4950	0.02				
5000	0.01				
5050	0.01				
5100	0.01				
5150	0.00
