Repository: CheeseCube312/Filter-Plotter-Data

File: filters_data/Schott/Schott_S8008G.tsv
Wavelength	Transmittance	hex_color	Manufacturer	Name	Filter Number
200	0.00	#4C0000	Schott	S8008G	S8008G
210	0.00				
220	0.00				
230	0.00				
240	0.00				
250	0.00				
260	0.00				
270	0.00				
280	0.00				
290	0.00				
300	0.00				
310	0.00				
320	0.00				
330	0.00				
340	0.00				
350	0.00				
360	0.00				
370	0.00				
380	0.00				
390	0.00				
400	0.00				
410	0.38				
420	1.00				
430	1.65				
440	3.05				
450	5.12				
460	8.23				
470	12.48				
480	17.94				
490	26.59				
500	34.49				
510	37.61				
520	37.01				
530	35.78				
540	53.35				
550	54.62				
560	47.95				
570	18.34				
580	8.30				
590	5.20				
600	11.22				
610	11.27				
620	9.32				
630	6.94				
640	5.89				
650	5.00				
660	4.46				
670	4.37				
680	4.45				
690	3.93				
700	4.33				
710	4.75				
720	5.21				
730	5.25				
740	2.43				
750	2.80				
760	5.40				
770	7.06				
780	7.48				
790	6.10				
800	3.84				
810	2.83				
820	7.12				
830	9.17				
840	10.38				
850	10.97				
860	10.57				
870	9.77				
880	9.30				
890	11.24				
900	13.01				
910	14.49				
920	15.60				
930	16.58				
940	17.57				
950	18.48				
960	19.48				
970	20.37				
980	21.49				
990	22.49				
1000	23.71				
1010	24.80				
1020	25.98				
1030	27.16				
1040	28.27				
1050	29.50				
1060	30.73				
1070	31.89				
1080	33.07				
1090	34.20				
1100	35.35				
1110	36.50				
1120	37.79				
1130	38.91				
1140	40.21				
1150	41.36				
1160	42.59				
1170	43.84				
1180	44.88				
1190	46.17				
1200	47.25				
1250	52.88				
1300	58.11				
1350	62.80				
1400	67.01				
1450	70.65				
1500	73.48				
1550	75.19				
1600	77.56				
1650	81.04				
1700	83.15				
1750	85.30				
1800	87.25				
1850	88.67				
1900	89.79				
1950	90.84				
2000	91.68				
2050	92.54				
2100	92.95				
2150	93.26				
2200	93.03				
2250	92.92				
2300	90.54				
2350	83.59				
2400	80.40				
2450	82.06				
2500	83.37				
2550	85.54				
2600	87.78				
2650	89.86				
2700	89.43				
2750	62.53				
2800	49.37				
2850	50.09				
2900	52.03				
2950	53.90				
3000	55.43				
3050	56.34				
3100	56.56				
3150	56.20				
3200	55.46				
3250	54.50				
3300	53.46				
3350	52.40				
3400	51.39				
3450	50.54				
3500	50.00				
3550	49.90				
3600	50.22				
3650	50.62				
3700	51.18				
3750	51.88				
3800	52.91				
3850	54.08				
3900	54.74				
3950	54.75				
4000	54.11				
4050	52.86				
4100	50.98				
4150	48.45				
4200	45.30				
4250	41.52				
4300	37.34				
4350	32.78				
4400	27.78				
4450	22.58				
4500	17.49				
4550	12.94				
4600	9.20				
4650	6.34				
4700	4.28				
4750	2.92				
4800	2.07				
4850	1.53				
4900	1.11				
4950	0.74				
5000	0.44				
5050	0.23				
5100	0.13				
5150	0.08

File: filters_data/Schott/Schott_S8802.tsv
Wavelength	Transmittance	hex_color	Manufacturer	Name	Filter Number
200	0.00	#E80000	Schott	S8802	S8802
210	0.00				
220	0.00				
230	0.00				
240	0.00				
250	0.00				
260	0.00				
270	0.00				
280	0.00				
290	0.00				
300	0.00				
310	0.00				
320	0.00				
330	0.00				
340	0.00				
350	0.00				
360	0.27				
370	11.47				
380	13.58				
390	31.97				
400	46.75				
410	45.63				
420	38.63				
430	24.38				
440	17.78				
450	20.59				
460	21.62				
470	18.52				
480	17.95				
490	28.62				
500	28.96				
510	21.93				
520	23.46				
530	12.77				
540	27.77				
550	35.06				
560	33.39				
570	1.56				
580	2.48				
590	1.38				
600	12.62				
610	20.39				
620	33.06				
630	30.67				
640	31.00				
650	32.02				
660	34.36				
670	36.31				
680	38.54				
690	43.54				
700	49.73				
710	50.03				
720	47.65				
730	37.68				
740	4.62				
750	8.77				
760	26.25				
770	31.79				
780	28.80				
790	16.02				
800	5.94				
810	2.88				
820	15.10				
830	22.57				
840	25.63				
850	24.99				
860	20.56				
870	15.62				
880	13.42				
890	15.47				
900	17.99				
910	18.93				
920	19.02				
930	18.69				
940	18.25				
950	17.69				
960	17.12				
970	16.63				
980	16.15				
990	15.68				
1000	15.26				
1010	15.01				
1020	14.77				
1030	14.54				
1040	14.33				
1050	14.11				
1060	13.92				
1070	13.68				
1080	13.55				
1090	13.47				
1100	13.35				
1110	13.34				
1120	13.31				
1130	13.31				
1140	13.34				
1150	13.41				
1160	13.53				
1170	13.61				
1180	13.73				
1190	13.87				
1200	14.07				
1250	15.12				
1300	16.06				
1350	16.56				
1400	16.23				
1450	13.67				
1500	14.02				
1550	19.84				
1600	26.75				
1650	32.58				
1700	34.71				
1750	33.52				
1800	25.51				
1850	19.44				
1900	21.19				
1950	24.30				
2000	27.85				
2050	30.28				
2100	32.21				
2150	33.73				
2200	34.27				
2250	34.15				
2300	32.98				
2350	28.33				
2400	28.58				
2450	31.80				
2500	34.04				
2550	35.10				
2600	35.84				
2650	37.15				
2700	36.54				
2750	25.25				
2800	15.81				
2850	13.61				
2900	13.05				
2950	12.64				
3000	11.91				
3050	10.76				
3100	9.36				
3150	7.91				
3200	6.59				
3250	5.47				
3300	4.58				
3350	3.87				
3400	3.32				
3450	2.90				
3500	2.64				
3550	2.53				
3600	2.59				
3650	2.72				
3700	2.91				
3750	3.17				
3800	3.50				
3850	3.93				
3900	4.38				
3950	4.72				
4000	4.80				
4050	4.51				
4100	3.91				
4150	3.19				
4200	2.51				
4250	1.90				
4300	1.37				
4350	0.92				
4400	0.54				
4450	0.28				
4500	0.11				
4550	0.04				
4600	0.01				
4650	0.00				
4700	0.01				
4950	0.00				
5000	0.00				
5050	0.01				
5100	0.00				
5150	0.01

File: filters_data/Schott/Schott_S8806A.tsv
Wavelength	Transmittance	hex_color	Manufacturer	Name	Filter Number
200	0.00	#4C0000	Schott	S8806A	S8806A
210	0.00				
220	0.00				
230	0.00				
240	0.00				
250	0.00				
260	0.00				
270	0.00				
280	0.00				
290	0.00				
300	1.10				
310	12.00				
320	28.60				
330	11.21				
340	32.42				
350	0.14				
360	0.58				
370	90.07				
380	91.75				
390	95.71				
400	95.73				
410	96.81				
420	87.96				
430	30.86				
440	83.69				
450	72.47				
460	37.27				
470	32.03				
480	38.82				
490	79.84				
500	37.56				
510	2.71				
520	2.62				
530	1.11				
540	45.37				
550	80.47				
560	69.25				
570	0.16				
580	0.00				
590	0.00				
600	5.05				
610	73.55				
620	83.29				
630	76.00				
640	90.60				
650	97.29				
660	95.40				
670	67.50				
680	32.53				
690	53.35				
700	83.28				
710	89.75				
720	73.94				
730	7.19				
740	0.00				
750	0.00				
760	0.97				
770	27.23				
780	22.69				
790	0.51				
800	0.00				
810	0.00				
820	2.12				
830	26.62				
840	68.04				
850	70.69				
860	23.00				
870	7.56				
880	8.34				
890	20.96				
900	41.15				
910	63.32				
920	81.98				
930	93.42				
940	98.13				
950	99.30				
960	99.57				
970	99.57				
980	99.60				
990	99.54				
1000	99.52				
1010	99.53				
1020	99.56				
1030	99.63				
1040	99.61				
1050	99.50				
1060	99.28				
1070	99.04				
1080	99.04				
1090	99.31				
1100	99.56				
1110	99.73				
1120	99.82				
1130	99.88				
1140	99.94				
1150	99.97				
1160	99.97				
1170	99.92				
1180	99.87				
1190	99.71				
1200	99.43				
1250	99.18				
1300	99.64				
1350	98.02				
1400	94.41				
1450	92.26				
1500	84.75				
1550	72.67				
1600	67.82				
1650	72.30				
1700	77.61				
1750	86.24				
1800	93.76				
1850	94.09				
1900	92.54				
1950	92.99				
2000	94.00				
2050	94.30				
2100	93.52				
2150	91.13				
2200	85.62				
2250	69.26				
2300	35.11				
2350	13.47				
2400	7.91				
2450	7.44				
2500	9.29				
2550	11.74				
2600	26.38				
2650	35.48				
2700	43.76				
2750	40.29				
2800	27.29				
2850	23.29				
2900	23.64				
2950	25.00				
3000	26.30				
3050	27.13				
3100	27.35				
3150	26.85				
3200	25.12				
3250	21.05				
3300	14.10				
3350	6.71				
3400	2.10				
3450	0.44				
3500	0.06				
3550	5050.00				
3600	5100.00				
3650	5150.00				
3850	0.00				
3900	0.00				
3950	0.01				
4000	0.01				
4050	0.00				
4100	0.00				
4150	0.00				
4300	0.00				
4350	0.00				
4400	0.00				
4450	0.01				
4500	0.01				
4550	0.00				
4600	0.00				
4650	0.01				
4750	0.01				
4800	0.00				
4850	0.00				
4900	0.00				
4950	0.00				
5000	0.00

File: filters_data/Schott/Schott_S8808.tsv
Wavelength	Transmittance	hex_color	Manufacturer	Name	Filter Number
200	0.00	#4C0000	Schott	S8808	S8808
210	0.00				
220	0.00				
230	0.00				
240	0.00				
250	0.00				
260	0.00				
270	0.00				
280	0.00				
290	0.00				
300	0.00				
310	0.00				
320	0.00				
330	0.00				
340	0.00				
350	0.00				
360	0.00				
370	0.00				
380	0.16				
390	1.99				
400	7.67				
410	15.83				
420	22.05				
430	21.23				
440	27.05				
450	27.31				
460	24.66				
470	23.68				
480	23.81				
490	29.01				
500	26.58				
510	19.06				
520	15.96				
530	9.09				
540	24.36				
550	33.96				
560	33.88				
570	3.96				
580	1.12				
590	0.54				
600	8.36				
610	19.44				
620	29.58				
630	27.64				
640	27.70				
650	26.71				
660	26.41				
670	25.46				
680	24.02				
690	24.35				
700	28.05				
710	28.92				
720	28.42				
730	22.64				
740	1.54				
750	3.01				
760	15.64				
770	23.97				
780	23.79				
790	11.88				
800	3.34				
810	1.21				
820	14.34				
830	25.33				
840	32.24				
850	33.97				
860	29.78				
870	20.09				
880	13.32				
890	25.73				
900	33.62				
910	38.09				
920	40.66				
930	43.04				
940	44.46				
950	45.56				
960	46.55				
970	47.45				
980	48.39				
990	49.72				
1000	50.88				
1010	51.92				
1020	53.00				
1030	54.02				
1040	55.02				
1050	56.04				
1060	56.96				
1070	57.94				
1080	58.87				
1090	59.80				
1100	60.66				
1110	61.52				
1120	62.38				
1130	63.26				
1140	63.99				
1150	64.75				
1160	65.52				
1170	66.24				
1180	66.97				
1190	67.66				
1200	68.35				
1250	71.41				
1300	74.38				
1350	77.14				
1400	78.89				
1450	80.02				
1500	80.52				
1550	80.12				
1600	79.26				
1650	84.00				
1700	84.74				
1750	85.99				
1800	87.27				
1850	87.63				
1900	87.91				
1950	88.35				
2000	88.71				
2050	88.82				
2100	87.92				
2150	86.11				
2200	84.17				
2250	81.48				
2300	73.80				
2350	56.27				
2400	51.92				
2450	55.43				
2500	58.67				
2550	60.25				
2600	61.61				
2650	63.49				
2700	61.20				
2750	30.92				
2800	7.87				
2850	4.77				
2900	3.55				
2950	2.66				
3000	1.99				
3050	1.52				
3100	1.16				
3150	0.90				
3200	0.70				
3250	0.55				
3300	0.43				
3350	0.34				
3400	0.26				
3450	0.20				
3500	0.17				
3550	0.16				
3600	0.17				
3650	0.19				
3700	0.20				
3750	0.22				
3800	0.24				
3850	0.29				
3900	0.38				
3950	0.46				
4000	0.48				
4050	0.38				
4100	0.28				
4150	0.21				
4200	0.12				
4250	0.02				
4300	0.02				
4350	0.10				
4400	0.09				
4450	0.06				
4500	0.03				
4550	0.01				
4600	0.00				
4650	0.00				
4700	0.00				
4750	0.00				
4800	0.00				
4850	0.00				
4900	0.00				
4950	0.00				
5000	0.00				
5050	0.00				
5100	0.00				
5150	0.00

File: filters_data/Schott/Schott_S8851.tsv
Wavelength	Transmittance	hex_color	Manufacturer	Name	Filter Number
200	0.00	#4C0000	Schott	S8851	S8851
210	0.00				
220	0.00				
230	0.00				
240	0.00				
250	0.00				
260	0.00				
270	0.00				
280	0.00				
290	0.07				
300	6.40				
310	31.00				
320	53.53				
330	62.91				
340	66.30				
350	50.02				
360	6.05				
370	70.91				
380	78.02				
390	78.99				
400	35.51				
410	70.61				
420	25.36				
430	85.38				
440	78.31				
450	0.05				
460	3.82				
470	43.09				
480	57.07				
490	60.53				
500	92.23				
510	82.78				
520	81.79				
530	57.10				
540	11.34				
550	60.50				
560	96.92				
570	66.76				
580	32.29				
590	48.70				
600	86.14				
610	98.07				
620	97.37				
630	81.32				
640	23.53				
650	34.10				
660	58.66				
670	93.56				
680	94.73				
690	97.17				
700	99.41				
710	99.83				
720	98.79				
730	86.45				
740	54.61				
750	54.75				
760	79.24				
770	93.94				
780	93.16				
790	76.05				
800	50.49				
810	58.05				
820	83.05				
830	93.96				
840	98.35				
850	98.33				
860	90.03				
870	83.21				
880	79.20				
890	79.27				
900	79.31				
910	77.46				
920	75.41				
930	73.54				
940	72.07				
950	72.78				
960	72.82				
970	63.40				
980	60.15				
990	79.79				
1000	89.61				
1010	92.59				
1020	94.64				
1030	94.99				
1040	92.18				
1050	82.92				
1060	67.15				
1070	53.71				
1080	52.46				
1090	64.77				
1100	75.93				
1110	79.78				
1120	81.42				
1130	77.17				
1140	67.87				
1150	60.80				
1160	66.24				
1170	70.53				
1180	67.37				
1190	60.53				
1200	50.74				
1250	55.81				
1300	88.46				
1350	58.17				
1400	62.55				
1450	56.55				
1500	63.59				
1550	71.90				
1600	85.07				
1650	93.96				
1700	98.30				
1750	98.00				
1800	95.16				
1850	80.76				
1900	53.81				
1950	29.86				
2000	51.50				
2050	63.56				
2100	84.05				
2150	96.13				
2200	97.10				
2250	95.85				
2300	90.92				
2350	83.98				
2400	77.74				
2450	72.96				
2500	69.79				
2550	4050.00				
2600	4100.00				
2650	4150.00				
2700	4200.00				
2750	4250.00				
2800	4300.00				
2850	4350.00				
2900	4400.00				
2950	4450.00				
3000	4500.00				
3050	4550.00				
3100	4600.00				
3150	4650.00				
3200	4700.00				
3250	4750.00				
3300	4800.00				
3350	4850.00				
3400	4900.00				
3450	4950.00				
3500	5000.00				
3550	5050.00				
3600	5100.00				
3650	5150.00

File: filters_data/Schott/Schott_UG1.tsv
Wavelength	Transmittance	hex_color	Manufacturer	Name	Filter Number
200	0.00	#4C004C	Schott	UG1	UG1
210	0.00				
220	0.00				
230	0.00				
240	0.00				
250	0.00				
260	0.00				
270	0.00				
280	0.24				
290	3.69				
300	15.51				
310	33.50				
320	51.89				
330	65.91				
340	75.08				
350	80.72				
360	83.27				
370	81.24				
380	70.60				
390	43.80				
400	13.76				
410	1.65				
420	0.09				
430	0.00				
440	0.00				
450	0.00				
460	0.00				
470	0.00				
480	0.00				
490	0.00				
500	0.00				
510	0.00				
520	0.00				
530	0.00				
540	0.00				
550	0.00				
560	0.00				
570	0.00				
580	0.00				
590	0.00				
600	0.00				
610	0.00				
620	0.00				
630	0.00				
640	0.00				
650	0.00				
660	0.00				
670	0.00				
680	0.00				
690	0.25				
700	2.82				
710	13.95				
720	26.86				
730	36.82				
740	44.99				
750	47.98				
760	44.19				
770	37.36				
780	32.98				
790	30.68				
800	27.69				
810	24.16				
820	20.91				
830	18.12				
840	15.84				
850	14.02				
860	12.50				
870	11.23				
880	10.19				
890	9.31				
900	8.69				
910	8.07				
920	7.63				
930	7.27				
940	6.92				
950	6.63				
960	6.45				
970	6.31				
980	6.29				
990	6.11				
1000	6.05				
1010	5.93				
1020	5.71				
1030	5.55				
1040	5.30				
1050	5.14				
1060	4.88				
1070	4.67				
1080	4.46				
1090	4.17				
1100	3.92				
1110	3.72				
1120	3.53				
1130	3.29				
1140	3.05				
1150	2.89				
1160	2.68				
1170	2.60				
1180	2.41				
1190	2.34				
1200	2.24				
1250	2.02				
1300	2.13				
1350	2.53				
1400	2.55				
1450	2.38				
1500	2.34				
1550	2.54				
1600	2.75				
1650	2.66				
1700	2.11				
1750	1.79				
1800	1.68				
1850	1.79				
1900	2.15				
1950	2.51				
2000	3.01				
2050	3.54				
2100	4.16				
2150	5.01				
2200	5.98				
2250	7.16				
2300	8.32				
2350	9.59				
2400	10.83				
2450	11.99				
2500	12.62				
2550	15.24				
2600	16.15				
2650	17.00				
2700	17.62				
2750	14.98				
2800	12.00				
2850	12.19				
2900	12.79				
2950	13.54				
3000	14.00				
3050	14.39				
3100	14.76				
3150	15.08				
3200	15.46				
3250	15.80				
3300	16.21				
3350	16.68				
3400	17.18				
3450	17.69				
3500	18.25				
3550	18.91				
3600	19.95				
3650	20.70				
3700	21.46				
3750	22.30				
3800	24.00				
3850	25.92				
3900	27.74				
3950	28.59				
4000	28.87				
4050	29.06				
4100	29.25				
4150	29.34				
4200	29.34				
4250	28.93				
4300	27.55				
4350	25.23				
4400	22.00				
4450	18.60				
4500	15.00				
4550	11.31				
4600	8.00				
4650	5.51				
4700	4.00				
4750	2.84				
4800	2.00				
4850	1.38				
4900	1.06				
4950	0.84				
5000	0.63				
5050	0.41				
5100	0.23				
5150	0.12

File: filters_data/Schott/Schott_UG11.tsv
Wavelength	Transmittance	hex_color	Manufacturer	Name	Filter Number
200	0.00	#4C004C	Schott	UG11	UG11
210	0.00				
220	0.00				
230	0.00				
240	0.06				
250	5.61				
260	27.60				
270	52.10				
280	71.20				
290	82.50				
300	88.00				
310	90.70				
320	92.00				
330	92.60				
340	92.10				
350	90.60				
360	86.60				
370	75.60				
380	48.20				
390	12.00				
400	0.40				
410	0.00				
420	0.00				
430	0.00				
440	0.00				
450	0.00				
460	0.00				
470	0.00				
480	0.00				
490	0.00				
500	0.00				
510	0.00				
520	0.00				
530	0.00				
540	0.00				
550	0.00				
560	0.00				
570	0.00				
580	0.00				
590	0.00				
600	0.00				
610	0.00				
620	0.00				
630	0.00				
640	0.00				
650	0.00				
660	0.04				
670	0.81				
680	5.00				
690	13.80				
700	22.20				
710	27.80				
720	28.30				
730	24.00				
740	18.50				
750	13.60				
760	9.70				
770	6.70				
780	4.70				
790	3.30				
800	2.40				
810	1.80				
820	1.38				
830	1.09				
840	0.91				
850	0.80				
860	0.70				
870	0.63				
880	0.59				
890	0.58				
900	0.59				
910	0.61				
920	0.64				
930	0.70				
940	0.81				
950	0.94				
960	1.10				
970	1.30				
980	1.52				
990	1.82				
1000	2.13				
1010	2.50				
1020	2.81				
1030	3.26				
1040	3.67				
1050	4.10				
1060	4.38				
1070	4.60				
1080	4.80				
1090	4.83				
1100	4.90				
1110	4.61				
1120	4.30				
1130	3.95				
1140	3.67				
1150	3.33				
1160	2.97				
1170	2.69				
1180	2.35				
1190	2.06				
1200	1.77				
1250	0.88				
1300	0.55				
1350	0.46				
1400	0.48				
1450	0.46				
1500	0.43				
1550	0.43				
1600	0.50				
1650	0.60				
1700	0.66				
1750	0.67				
1800	0.68				
1850	0.72				
1900	0.80				
1950	1.00				
2000	1.24				
2050	1.58				
2100	2.03				
2150	2.58				
2200	3.16				
2250	3.84				
2300	4.60				
2350	5.31				
2400	6.00				
2450	6.78				
2500	7.00				
2550	7.00				
2600	7.00				
2650	7.16				
2700	7.00				
2750	6.43				
2800	3.00				
2850	1.06				
2900	0.48				
2950	0.25				
3000	0.16				
3050	0.10				
3100	0.07				
3150	0.05				
3200	0.04				
3250	0.03				
3300	0.02				
3350	0.02				
3400	0.02				
3450	0.02				
3500	0.02				
3550	0.02				
3600	0.03				
3650	0.03				
3700	0.03				
3750	0.03				
3800	0.03				
3850	0.03				
3900	0.02				
3950	0.02				
4000	0.01				
4050	0.01				
4100	0.01				
4150	0.01				
4200	0.01				
4250	0.01				
4300	0.01				
4350	0.01				
4400	0.01				
4450	0.01				
4500	0.02				
4550	0.02				
4600	0.02				
4650	0.02				
4700	0.02				
4750	0.02				
4800	0.02				
4850	0.01				
4900	0.02				
4950	0.02				
5000	0.02				
5050	0.02				
5100	0.01				
5150	0.01

File: filters_data/Schott/Schott_UG2A.tsv
Wavelength	Transmittance	hex_color	Manufacturer	Name	Filter Number
200	0.00	#4C004C	Schott	UG2A	UG2A
210	0.00				
220	0.00				
230	0.00				
240	0.00				
250	0.00				
260	0.00				
270	0.00				
280	0.00				
290	0.02				
300	1.97				
310	16.22				
320	40.89				
330	62.67				
340	76.41				
350	84.15				
360	87.47				
370	86.70				
380	77.94				
390	51.54				
400	15.24				
410	1.28				
420	0.03				
430	0.00				
440	0.00				
450	0.00				
460	0.00				
470	0.00				
480	0.00				
490	0.00				
500	0.00				
510	0.00				
520	0.00				
530	0.00				
540	0.00				
550	0.00				
560	0.00				
570	0.00				
580	0.00				
590	0.00				
600	0.00				
610	0.00				
620	0.00				
630	0.00				
640	0.00				
650	0.00				
660	0.00				
670	0.00				
680	0.00				
690	0.35				
700	4.38				
710	14.82				
720	27.01				
730	37.72				
740	48.22				
750	49.69				
760	41.60				
770	32.51				
780	30.76				
790	30.20				
800	26.94				
810	22.91				
820	19.34				
830	16.38				
840	14.08				
850	12.32				
860	11.73				
870	10.91				
880	10.08				
890	9.23				
900	8.99				
910	8.71				
920	8.36				
930	8.19				
940	7.95				
950	7.74				
960	7.52				
970	7.29				
980	7.09				
990	6.79				
1000	6.44				
1010	6.07				
1020	5.63				
1030	5.16				
1040	4.69				
1050	4.25				
1060	3.84				
1070	3.45				
1080	3.08				
1090	2.78				
1100	2.52				
1110	2.27				
1120	2.08				
1130	1.91				
1140	1.74				
1150	1.63				
1160	1.52				
1170	1.44				
1180	1.34				
1190	1.29				
1200	1.24				
1250	1.13				
1300	1.40				
1350	2.03				
1400	2.05				
1450	1.49				
1500	1.21				
1550	1.31				
1600	1.59				
1650	1.57				
1700	1.26				
1750	1.00				
1800	0.91				
1850	0.98				
1900	1.13				
1950	1.32				
2000	1.51				
2050	1.69				
2100	1.98				
2150	2.32				
2200	2.75				
2250	3.36				
2300	4.12				
2350	4.95				
2400	5.75				
2450	6.25				
2500	7.23				
2550	7.92				
2600	8.58				
2650	9.19				
2700	9.53				
2750	6.59				
2800	4.65				
2850	4.58				
2900	4.95				
2950	5.44				
3000	5.88				
3050	6.18				
3100	6.28				
3150	6.16				
3200	5.87				
3250	5.51				
3300	5.11				
3350	4.71				
3400	4.35				
3450	4.08				
3500	3.92				
3550	3.91				
3600	4.02				
3650	4.24				
3700	4.55				
3750	4.96				
3800	5.49				
3850	6.12				
3900	6.77				
3950	7.27				
4000	7.43				
4050	7.12				
4100	6.41				
4150	5.49				
4200	4.59				
4250	3.76				
4300	3.00				
4350	2.24				
4400	1.48				
4450	0.83				
4500	0.39				
4550	0.16				
4600	0.06				
4650	0.02				
4700	0.01				
4750	0.00				
4800	0.00				
4850	0.00				
4900	0.00				
4950	0.00				
5000	0.00				
5050	0.00				
5100	0.00				
5150	0.00

File: filters_data/Schott/Schott_UG5.tsv
Wavelength	Transmittance	hex_color	Manufacturer	Name	Filter Number
200	0.00	#4C004C	Schott	UG5	UG5
210	0.00				
220	6.90				
230	45.00				
240	71.80				
250	82.60				
260	87.90				
270	91.20				
280	93.90				
290	95.20				
300	96.00				
310	96.56				
320	97.57				
330	98.02				
340	98.16				
350	98.09				
360	97.61				
370	96.00				
380	91.20				
390	78.70				
400	57.00				
410	36.00				
420	23.60				
430	17.80				
440	16.80				
450	17.80				
460	18.30				
470	16.60				
480	14.70				
490	12.60				
500	9.50				
510	7.00				
520	4.60				
530	3.30				
540	3.04				
550	3.02				
560	2.20				
570	1.14				
580	0.78				
590	0.90				
600	1.20				
610	1.51				
620	1.70				
630	2.30				
640	4.40				
650	10.10				
660	22.70				
670	41.40				
680	59.50				
690	72.70				
700	79.90				
710	82.90				
720	83.20				
730	81.80				
740	79.50				
750	76.90				
760	74.30				
770	71.90				
780	69.80				
790	67.89				
800	66.50				
810	65.50				
820	64.76				
830	64.36				
840	64.20				
850	64.43				
860	64.63				
870	64.76				
880	64.87				
890	65.18				
900	65.43				
910	66.06				
920	66.28				
930	66.94				
940	67.45				
950	68.26				
960	68.76				
970	69.62				
980	70.30				
990	71.12				
1000	71.64				
1010	72.32				
1020	72.78				
1030	73.17				
1040	73.38				
1050	73.44				
1060	73.47				
1070	73.05				
1080	72.67				
1090	71.94				
1100	71.18				
1110	69.62				
1120	68.34				
1130	67.25				
1140	66.15				
1150	64.44				
1160	62.48				
1170	61.22				
1180	59.47				
1190	57.62				
1200	56.00				
1250	48.93				
1300	44.29				
1350	43.51				
1400	44.00				
1450	43.74				
1500	43.43				
1550	43.74				
1600	45.55				
1650	47.67				
1700	49.00				
1750	49.79				
1800	50.00				
1850	51.28				
1900	52.93				
1950	55.29				
2000	57.00				
2050	58.74				
2100	60.00				
2150	60.94				
2200	60.39				
2250	59.92				
2300	59.61				
2350	60.00				
2400	60.00				
2450	59.69				
2500	58.35				
2550	52.46				
2600	50.10				
2650	48.06				
2700	44.61				
2750	35.34				
2800	12.00				
2850	3.62				
2900	1.40				
2950	0.72				
3000	0.38				
3050	0.20				
3100	0.12				
3150	0.07				
3200	0.05				
3250	0.03				
3300	0.02				
3350	0.02				
3400	0.02				
3450	0.02				
3500	0.02				
3550	0.02				
3600	0.03				
3650	0.03				
3700	0.04				
3750	0.04				
3800	0.04				
3850	0.04				
3900	0.03				
3950	0.03				
4000	0.02				
4050	0.01				
4100	0.01				
4150	0.01				
4200	0.01				
4250	0.01				
4300	0.01				
4350	0.01				
4400	0.01				
4450	0.02				
4500	0.02				
4550	0.03				
4600	0.03				
4650	0.04				
4700	0.04				
4750	0.04				
4800	0.05				
4850	0.05				
4900	0.05				
4950	0.05				
5000	0.05				
5050	0.05				
5100	0.04				
5150	0.03

File: filters_data/Schott/Schott_VG9.tsv
Wavelength	Transmittance	hex_color	Manufacturer	Name	Filter Number
200	0.00	#4C0000	Schott	VG9	VG9
210	0.00				
220	0.00				
230	0.00				
240	0.00				
250	0.00				
260	0.00				
270	0.00				
280	0.00				
290	0.00				
300	0.00				
310	0.00				
320	0.00				
330	0.00				
340	0.00				
350	0.00				
360	0.00				
370	0.00				
380	0.00				
390	0.00				
400	0.00				
410	0.08				
420	0.57				
430	1.96				
440	5.34				
450	11.70				
460	21.60				
470	32.50				
480	42.90				
490	53.00				
500	61.30				
510	66.90				
520	69.80				
530	69.80				
540	66.90				
550	61.80				
560	55.20				
570	47.70				
580	40.10				
590	33.00				
600	26.50				
610	20.90				
620	16.40				
630	13.00				
640	10.70				
650	8.90				
660	7.50				
670	6.56				
680	5.81				
690	5.30				
700	4.98				
710	4.82				
720	4.70				
730	4.60				
740	4.53				
750	4.48				
760	4.42				
770	4.39				
780	4.35				
790	4.33				
800	4.32				
810	4.33				
820	4.38				
830	4.46				
840	4.55				
850	4.67				
860	4.78				
870	4.89				
880	5.04				
890	5.30				
900	5.61				
910	5.93				
920	6.25				
930	6.60				
940	6.97				
950	7.39				
960	7.90				
970	8.43				
980	8.97				
990	9.54				
1000	10.20				
1010	10.91				
1020	11.62				
1030	12.30				
1040	12.95				
1050	13.60				
1060	14.30				
1070	15.10				
1080	15.90				
1090	16.70				
1100	17.45				
1110	18.24				
1120	19.07				
1130	20.13				
1140	20.79				
1150	21.84				
1160	22.73				
1170	23.72				
1180	24.60				
1190	25.62				
1200	26.44				
1250	30.44				
1300	35.00				
1350	40.00				
1400	44.00				
1450	49.01				
1500	53.00				
1550	57.02				
1600	60.00				
1650	63.71				
1700	67.00				
1750	69.55				
1800	72.00				
1850	74.07				
1900	76.00				
1950	77.75				
2000	79.00				
2050	80.86				
2100	82.00				
2150	83.12				
2200	84.00				
2250	84.72				
2300	85.48				
2350	86.14				
2400	87.00				
2450	87.36				
2500	88.00				
2550	88.00				
2600	88.40				
2650	88.30				
2700	87.00				
2750	68.70				
2800	61.54				
2850	60.50				
2900	60.00				
2950	58.90				
3000	58.00				
3050	56.26				
3100	54.00				
3150	51.83				
3200	50.00				
3250	47.87				
3300	46.00				
3350	43.92				
3400	42.13				
3450	41.18				
3500	40.34				
3550	40.00				
3600	40.00				
3650	40.24				
3700	41.00				
3750	41.75				
3800	43.00				
3850	44.20				
3900	45.00				
3950	45.42				
4000	45.24				
4050	44.29				
4100	42.00				
4150	40.15				
4200	38.00				
4250	35.43				
4300	32.23				
4350	28.84				
4400	24.69				
4450	20.54				
4500	16.00				
4550	11.40				
4600	7.45				
4650	5.25				
4700	3.25				
4750	2.20				
4800	1.61				
4850	1.23				
4900	1.00				
4950	0.75				
5000	0.50				
5050	0.28				
5100	0.15				
5150	0.07
